Repository: tunsnguyen-maker/DE_AN

File: HEMOF_DATABASE/STAGE_1_DRY_HEMOF/02_METAL_BDC/Co_BDC_2H2O_COD-2300755.cif (part 1 of 3)
#------------------------------------------------------------------------------
#$Date: 2025-04-05 14:45:22 +0300 (Sat, 05 Apr 2025) $
#$Revision: 299192 $
#$URL: file:///home/coder/svn-repositories/_RELOADED_COD/cod-reloaded/cif/2/30/07/2300755.cif $
#------------------------------------------------------------------------------
#
# This file is available in the Crystallography Open Database (COD),
# http://www.crystallography.net/. The original data for this entry
# were provided by IUCr Journals, http://journals.iucr.org/.
#
# The file may be used within the scientific community so long as
# proper attribution is given to the journal article from which the
# data were obtained.
#
data_2300755
loop_
_publ_author_name
'Biehler, Erik'
'Pagola, Silvina'
'Stam, Daniel'
'Merkelbach, Johannes'
'Jandl, Christian'
'Abdel-Fattah, Tarek M'
_publ_section_title
;
 A comparison of microcrystal electron diffraction and X-ray powder
 diffraction for the structural analysis of metal-organic frameworks.
;
_journal_coeditor_code           TE5145SUP1
_journal_issue                   'Pt 2'
_journal_name_full               'Journal of applied crystallography'
_journal_page_first              398
_journal_page_last               411
_journal_paper_doi               10.1107/S1600576724012068
_journal_volume                  58
_journal_year                    2025
_chemical_compound_source        'synthesized from aqueous solution'
_chemical_formula_moiety         'C8 H8 Co O6'
_chemical_formula_sum            'C8 H8 Co O6'
_chemical_formula_weight         259.07
_chemical_name_common            'cobalt terephthalate dihydrate'
_space_group_IT_number           15
_space_group_name_Hall           '-C 2yc'
_space_group_name_H-M_alt        'C 1 2/c 1'
_symmetry_cell_setting           monoclinic
_symmetry_Int_Tables_number      15
_symmetry_space_group_name_Hall  '-C 2yc'
_symmetry_space_group_name_H-M   'C 1 2/c 1'
_atom_sites_solution_hydrogens   mixed
_atom_sites_solution_primary     XD
_atom_sites_solution_secondary   difmap
_cell_angle_alpha                90
_cell_angle_beta                 98.867(15)
_cell_angle_gamma                90
_cell_formula_units_Z            4
_cell_length_a                   18.22(11)
_cell_length_b                   6.54(4)
_cell_length_c                   7.28(4)
_cell_measurement_reflns_used    1331
_cell_measurement_temperature    293
_cell_measurement_theta_max      1.1643
_cell_measurement_theta_min      0.2570
_cell_volume                     857(9)
_computing_cell_refinement       'SAINT (Bruker 2019)'
_computing_data_collection       'Eldix (ELDICO 2023)'
_computing_data_reduction        'SAINT (Bruker 2019)'
_computing_molecular_graphics    'Mercury (Macrae 2008)'
_computing_publication_material  'EnCIFer (Allen 2004), PLATON (Spek 2009)'
_computing_structure_refinement
'SHELXL (Sheldrick 2015), ShelXle (Huebschle 2011)'
_computing_structure_solution    'SHELXD (Sheldrick 2008)'
_diffrn_ambient_temperature      293
_diffrn_detector                 'Dectris QUADRO'
_diffrn_detector_area_resol_mean 13.33
_diffrn_measured_fraction_theta_full 0.913
_diffrn_measured_fraction_theta_max 0.772
_diffrn_measurement_device       'ELDICO ED-1'
_diffrn_measurement_device_type  'electron diffractometer'
_diffrn_measurement_method       'continuous rotation 3D ED'
_diffrn_radiation_source         LaB~6~
_diffrn_radiation_type           electron
_diffrn_radiation_wavelength     0.02851
_diffrn_reflns_av_R_equivalents  0.0841
_diffrn_reflns_av_unetI/netI     0.1026
_diffrn_reflns_limit_h_max       26
_diffrn_reflns_limit_h_min       -26
_diffrn_reflns_limit_k_max       9
_diffrn_reflns_limit_k_min       -9
_diffrn_reflns_limit_l_max       10
_diffrn_reflns_limit_l_min       -10
_diffrn_reflns_number            2750
_diffrn_reflns_reduction_process
;
;
_diffrn_reflns_theta_full        0.98
_diffrn_reflns_theta_max         1.20
_diffrn_reflns_theta_min         0.13
_exptl_absorpt_coefficient_mu    0
_exptl_absorpt_correction_T_max  0.7431
_exptl_absorpt_correction_T_min  0.1161
_exptl_absorpt_correction_type   multi-scan
_exptl_absorpt_process_details   'SADABS 2016/2 (Bruker 2016)'
_exptl_crystal_colour            pink
_exptl_crystal_density_diffrn    2.010
_exptl_crystal_density_method    'Not Measured'
_exptl_crystal_description       block
_exptl_crystal_F_000             0
_exptl_crystal_size_max          0.002
_exptl_crystal_size_mid          0.0005
_exptl_crystal_size_min          0.0002
_refine_diff_density_max         0.299
_refine_diff_density_min         -0.317
_refine_diff_density_rms         0.082
_refine_ls_extinction_coef       20113
_refine_ls_extinction_expression FC^*^=KFC[1+0.001XFC^2^\L^3^/SIN(2\Q)]^-1/4^
_refine_ls_extinction_method     'shelxl-2019/1 (sheldrick 2019)'
_refine_ls_goodness_of_fit_ref   0.869
_refine_ls_hydrogen_treatment    mixed
_refine_ls_matrix_type           full
_refine_ls_number_parameters     81
_refine_ls_number_reflns         1096
_refine_ls_number_restraints     80
_refine_ls_restrained_S_all      0.838
_refine_ls_R_factor_all          0.2313
_refine_ls_R_factor_gt           0.2044
_refine_ls_shift/su_max          0.030
_refine_ls_shift/su_mean         0.001
_refine_ls_structure_factor_coef Fsqd
_refine_ls_weighting_details
'W=1/[\S^2^(FO^2^)+(0.3411P)^2^+4.1400P] WHERE P=(FO^2^+2FC^2^)/3'
_refine_ls_weighting_scheme      calc
_refine_ls_wR_factor_gt          0.4977
_refine_ls_wR_factor_ref         0.5242
_reflns_number_gt                839
_reflns_number_total             1096
_reflns_threshold_expression     I>2\s(I)
_cod_data_source_file            te5145.cif
_cod_data_source_block           II
_cod_depositor_comments
'Adding full bibliography for 2300754--2300756.cif.'
_cod_original_sg_symbol_H-M      'C 2/c'
_cod_database_code               2300755
_shelx_res_file
;
REM Best SHELXD solution   FINAL CC 77.12
REM Fragments: 8
REM
TITL Co_tereph_merger in C2/c
    Co_tereph_merger.res
    created by SHELXL-2018/3 at 16:38:17 on 01-Mar-2023
CELL 0.02851  18.22130   6.53820   7.27920  90.0000  98.8667  90.0000
ZERR 4.00000 0.11080 0.03980 0.04460 0.0000 0.0154 0.0000
LATT  7
SYMM -X, Y, 0.5-Z
SFAC C 0.1361 0.3731 0.5482 3.2814 1.2266 13.0456 0.5971 41.0202 0 =
   0 0 0 0.77 12.01
SFAC H 0.0367 0.5608 0.1269 3.7913 0.236 13.5557 0.129 37.7229 0 0 =
   0 0 0.32 1.008
SFAC Co 0.573 0.3799 1.9219 3.1572 2.3358 17.8168 2.0177 68.4867 0 =
   0 0 0 1.25 58.93
SFAC O 0.1433 0.3055 0.5103 2.2683 0.937 8.2625 0.3923 25.6645 0 0 =
   0 0 0.66 16
REM source:
REM for neutral atoms:
REM Electron atomic scattering factors and scattering potentials of crystals
REM L.-M. Peng, Micron 30 (1999) 625?648.
REM for ions:
REM International Tables for Crystallography Vol C Table 4.3.1.2
REM (gnuplot fit of Cromer-Mann parameters inspired by Tim Gruene))
UNIT 32 32 4 24
DANG 1.48 0.04 H2A H1
DANG 1.48 0.04 H2B H1
DFIX 0.98 0.02 O3 H1
DFIX 0.98 0.02 O3 H2A
DFIX 0.98 0.02 O3 H2B
LIST 6 ! automatically inserted. Change 6 to 4 for CHECKCIF!!
L.S. 100
BOND
PLAN 20
FMAP 2
TEMP 20
HTAB
ACTA
RIGU
SIMU
WGHT    0.341100    4.140000
EXTI15200.567383
FVAR       1.75004   0.12480
CO01  3    0.250000    0.750000    0.000000    10.50000    0.02914    0.02310 =
         0.01863    0.00311    0.00437    0.00136
O1    4    0.330783    0.833212    0.220833    11.00000    0.02435    0.03361 =
         0.02966   -0.00757    0.00284   -0.00160
H1    2    0.157380    1.118937    0.031434    11.00000   -1.50000
O2    4    0.313045    1.158104    0.287460    11.00000    0.02588    0.03264 =
         0.03211   -0.00231    0.00044    0.00530
C002  1    0.352620    0.997301    0.297011    11.00000    0.02022    0.03026 =
         0.02209    0.00173    0.00298   -0.00121
O3    4    0.196117    1.033400   -0.012923    11.00000    0.02957    0.02744 =
         0.03395    0.00065    0.00940    0.00275
PART 2
H2B   2    0.198060    1.115171   -0.125071   -21.00000   -1.50000
PART 1
H2A   2    0.233827    1.053195    0.097746    21.00000   -1.50000
PART 0
C003  1    0.427339    0.999301    0.403495    11.00000    0.02622    0.01905 =
         0.02228   -0.00570    0.00197   -0.00169
C007  1    0.466087    0.816365    0.444101    11.00000    0.02872    0.02335 =
         0.02603   -0.00661   -0.00088   -0.00165
AFIX  43
H007  2    0.443169    0.692961    0.406554    11.00000   -1.20000
AFIX   0
C008  1    0.461996    1.184446    0.460749    11.00000    0.03000    0.02093 =
         0.02489   -0.00274   -0.00998    0.00003
AFIX  43
H008  2    0.436865    1.307434    0.435042    11.00000   -1.20000

AFIX   0
HKLF 4




REM  Co_tereph_merger in C2/c
REM wR2 = 0.5242, GooF = S = 0.869, Restrained GooF = 0.838 for all data
REM R1 = 0.2044 for 839 Fo > 4sig(Fo) and 0.2313 for all 1096 data
REM 81 parameters refined using 80 restraints

END

WGHT      0.2000      0.0000

REM Instructions for potential hydrogen bonds
EQIV $1 -x+1/2, y+1/2, -z+1/2
HTAB O3 O1_$1
EQIV $6 -x+1/2, -y+5/2, -z
HTAB O3 O2_$6
HTAB O3 O1
HTAB O3 O2

REM Highest difference peak  0.299,  deepest hole -0.317,  1-sigma level  0.082
Q1    1   0.2359  0.7042 -0.1023  11.00000  0.05    0.30
Q2    1   0.1456  1.2236  0.0612  11.00000  0.05    0.29
Q3    1   0.3792  1.1153  0.4816  11.00000  0.05    0.26
Q4    1   0.3030  1.2419  0.2782  11.00000  0.05    0.25
Q5    1   0.0953  1.1640 -0.0226  11.00000  0.05    0.24
Q6    1   0.3676  0.9748  0.2322  11.00000  0.05    0.22
Q7    1   0.1407  0.9489 -0.2229  11.00000  0.05    0.22
Q8    1   0.3550  1.0364  0.3980  11.00000  0.05    0.22
Q9    1   0.2423  1.0781  0.1787  11.00000  0.05    0.21
Q10   1   0.5000  0.9952  0.2500  10.50000  0.05    0.21
Q11   1   0.2164  1.1050  0.1214  11.00000  0.05    0.21
Q12   1   0.1617  1.3603  0.0263  11.00000  0.05    0.21
Q13   1   0.1764  0.9929  0.0914  11.00000  0.05    0.20
Q14   1   0.4203  1.5060  0.4589  11.00000  0.05    0.20
Q15   1   0.2514  0.6524  0.0053  11.00000  0.05    0.20
Q16   1   0.4408  0.9197  0.6066  11.00000  0.05    0.20
Q17   1   0.2406  1.1432  0.3191  11.00000  0.05    0.19
Q18   1   0.4411  0.5079  0.3619  11.00000  0.05    0.18
Q19   1   0.3868  1.4133  0.4885  11.00000  0.05    0.18
Q20   1   0.3830  0.8863  0.5340  11.00000  0.05    0.18
;
_shelx_res_checksum              97098
_shelx_hkl_file
;
   4   0   0   82.98   13.99
  -4   0   0   51.70   13.84
   6   0   0  209.44   19.74
   8   0   0  222.15   21.48
  10   0   0  507.17   43.34
 -12   0   0   82.80   16.36
  12   0   0   97.27   13.34
 -12   0   0  124.86   14.83
  14   0   0   93.45   19.19
 -14   0   0  113.07   17.60
  16   0   0   30.51   15.06
  16   0   0   42.26   11.39
 -16   0   0   47.90   13.18
 -16   0   0   51.07   15.78
 -18   0   0  214.76   22.14
 -18   0   0  156.38   22.28
  20   0   0   12.91   10.12
 -20   0   0    1.53    5.44
 -20   0   0    0.77    5.70
  20   0   0    4.09    4.96
  22   0   0   18.66   11.97
 -22   0   0   -0.23    6.11
 -22   0   0    9.99    7.14
  24   0   0   16.64   12.09
   1  -1   0  337.98   24.19
  -1   1   0  268.46   24.30
   3  -1   0   19.94    3.01
   3  -1   0   20.10    2.75
   3  -1   0   28.57    2.98
  -3   1   0   27.20    3.02
   5  -1   0  136.68   11.53
   5  -1   0  126.37   11.20
   5  -1   0  132.73   11.36
  -5   1   0  139.69   11.23
  -5   1   0  155.32   11.57
  -5   1   0  142.92   11.38
   7  -1   0  178.03   15.54
   7  -1   0  185.51   15.71
  -7   1   0  217.25   15.59
   9  -1   0  425.24   35.82
   9  -1   0  425.46   35.55
  -9   1   0  480.15   35.84
 -11   1   0   29.36    4.35
 -11   1   0   22.92    3.48
  13  -1   0   89.07    9.17
 -13  -1   0   66.85   10.59
 -13   1   0   81.68    8.09
 -15  -1   0   42.55   10.58
 -15   1   0   41.02    7.00
  15   1   0   40.29   10.28
 -17  -1   0    6.03    7.09
 -17   1   0   11.47    4.55
  17   1   0   21.84    9.17
 -19  -1   0   18.36    3.96
  19   1   0   12.15    8.92
  21  -1   0   16.41    6.21
 -21  -1   0   19.17    4.40
  21   1   0   12.31    8.78
  23  -1   0    3.77    5.37
 -23  -1   0    1.37    5.36
 -23  -1   0    0.59    2.28
  23   1   0   11.72    9.76
 -23   1   0    0.36    3.18
 -23   1   0    2.37    3.34
  25  -1   0   13.05    6.90
  25   1   0    5.58    8.84
 -25   1   0   -0.10    3.76
   0  -2   0   62.12    6.98
   0  -2   0   65.65    7.59
   0   2   0   83.67    7.12
   0   2   0   88.34    7.76
   2  -2   0  202.00   17.37
  -2   2   0  212.27   17.31
  -2   2   0  206.91   16.97
  -2   2   0  205.47   17.34
   4  -2   0  592.06   48.96
  -4   2   0  649.30   49.04
  -4   2   0  600.84   48.73
   6  -2   0   94.41    8.94
  -6   2   0  106.26    8.85
  -6   2   0  108.06    9.16
   8  -2   0  217.16   18.21
  -8   2   0  230.24   18.20
  -8   2   0  208.16   18.16
  -8   2   0  226.86   17.94
 -10   2   0  257.28   22.53
 -10   2   0  276.98   22.18
 -10   2   0  291.42   22.49
  12  -2   0   28.84    3.04
  12  -2   0   27.69    3.31
  14  -2   0  620.37   46.61
  14  -2   0  569.05   47.31
  14  -2   0  651.19   46.98
 -14   2   0  531.89   47.14
 -14   2   0  584.76   46.84
 -14   2   0  552.07   46.50
  16  -2   0    8.42    2.08
  16  -2   0   11.88    3.42
  16  -2   0    8.22    2.45
 -16   2   0   13.57    3.09
  18  -2   0    1.59    1.47
 -18   2   0    3.96    1.63
 -18   2   0    4.30    1.45
  22  -2   0    0.05    1.54
  22  -2   0    5.37    3.17
 -22   2   0    2.41    1.67
 -22   2   0   -0.17    1.45
  -1  -3   0   90.09    9.30
   1  -3   0  111.03    9.46
  -1  -3   0   93.76    9.93
   1  -3   0  108.62    9.68
   1   3   0   97.68    9.27
   3  -3   0   67.80    7.62
   3  -3   0   65.13    6.93
   3  -3   0   76.27    7.76
  -3   3   0   67.93    7.12
  -3   3   0   68.03    6.88
  -5   3   0  670.69   52.03
  -5   3   0  696.79   52.46
  -5   3   0  588.88   52.54
  -7   3   0    8.55    2.31
  -7   3   0    7.39    2.21
   9  -3   0   49.28    5.07
   9  -3   0   55.93    5.25
  -9   3   0   45.21    5.22
  -9   3   0   41.89    4.69
  -9   3   0   41.83    4.91
  11  -3   0  101.35    8.95
  11  -3   0  101.80    9.31
  13  -3   0  430.03   38.42
 -13   3   0  529.65   38.97
  15  -3   0  265.61   21.66
  15  -3   0  273.21   21.33
 -15   3   0  268.21   21.76
 -15   3   0  239.40   21.80
 -15   3   0  255.94   21.33
  17  -3   0    5.65    2.36
 -17   3   0    2.97    1.46
 -17   3   0    2.93    1.31
 -21   3   0   10.79    2.33
 -21   3   0   10.23    1.89
 -25   3   0    7.60    1.89
   0  -4   0  128.48   12.38
   0  -4   0  118.49   12.55
   0   4   0  149.69   12.81
   0   4   0  156.34   12.50
   2  -4   0   34.59    5.27
   2  -4   0   42.20    5.12
  -2   4   0   45.77    6.04
  -2   4   0   47.98    5.42
   4  -4   0   21.59    4.21
   4  -4   0   15.01    3.65
   4  -4   0   22.60    3.73
  -4   4   0   22.93    3.88
   6  -4   0  245.71   20.12
   6  -4   0  250.75   20.68
  -6   4   0  226.45   20.02
  -6   4   0  208.27   20.24
  -6   4   0  267.92   21.19
   8  -4   0   72.46    8.13
   8  -4   0   72.35    7.10
   8  -4   0   78.08    7.84
  -8   4   0   65.23    7.68
  -8   4   0   73.00    7.04
  10  -4   0   73.16    7.71
  10  -4   0   76.14    8.25
 -10   4   0   92.74    8.46
  12  -4   0   64.74    6.41
 -12   4   0   52.18    5.90
 -12   4   0   48.50    6.09
 -12   4   0   61.44    6.28
  14  -4   0   45.16    5.30
  14  -4   0   45.73    4.89
 -14   4   0   43.56    4.89
 -14   4   0   49.08    5.29
 -14   4   0   44.57    5.42
  16  -4   0   15.03    3.17
  18  -4   0   72.05    7.81
  -1  -5   0  221.73   17.52
   1  -5   0  186.71   17.25
   1  -5   0  197.38   18.10
  -1  -5   0  204.10   17.79
  -1   5   0  198.89   17.26
   1   5   0  207.90   18.19
  -1   5   0  178.53   17.70
   1   5   0  194.32   17.29
   3  -5   0    4.71    3.28
   3  -5   0    4.92    3.00
   3  -5   0    8.12    2.78
  -3   5   0    2.74    2.29
   5  -5   0   19.98    4.46
   5  -5   0   18.26    4.36
  -5   5   0   32.59    5.64
  -5   5   0   29.88    4.63
  -5   5   0   29.64    5.23
   7  -5   0   12.65    3.88
   7  -5   0   13.00    3.49
   7  -5   0    7.83    3.82
  -7   5   0   15.12    4.72
  -7   5   0   15.38    3.74
   9  -5   0   61.40    6.45
   9  -5   0   64.37    7.33
  -9   5   0   49.66    6.19
  -9   5   0   50.56    6.91
 -11   5   0   28.64    4.66
 -13   5   0    8.99    2.79
 -13   5   0    8.38    2.30
 -15   5   0   15.08    2.70
 -15   5   0   15.86    3.30
  17  -5   0   11.32    2.81
  19  -5   0   16.94    3.65
 -21   5   0   11.62    2.43
   0  -6   0  245.79   22.99
   0  -6   0  233.62   22.06
   0   6   0  294.90   22.44
   2  -6   0   57.16    8.17
   2  -6   0   86.32    8.40
  -2   6   0   72.63    7.95
   4  -6   0   82.65    8.72
   4  -6   0   91.94    8.72
   4  -6   0   80.61    9.33
  -4   6   0   77.14    8.74
  -4   6   0   71.54    8.52
  -4   6   0   77.33    9.51
  -6   6   0  148.96   14.44
  -6   6   0  157.25   14.07
  10  -6   0    7.76    3.68
 -10   6   0   11.48    3.01
 -10   6   0   12.70    3.79
 -12   6   0    5.86    2.34
 -12   6   0    3.84    2.13
 -14   6   0   10.66    3.31
 -14   6   0   10.43    2.71
  16  -6   0   10.71    3.07
 -20   6   0   15.89    3.13
  -1   7   0    8.71    3.86
  -1   7   0    9.01    3.39
   1   7   0   13.87    4.03
   1   7   0   17.54    4.04
  -3   7   0   24.31    4.84
  -3   7   0   31.33    4.66
   5  -7   0    0.79    1.59
  -5   7   0   -1.23    1.63
  -5   7   0   -0.74    1.55
  -5   7   0   -0.13    1.22
   7  -7   0    4.26    2.69
  -7   7   0    9.71    2.95
  -7   7   0    7.97    2.96
   9  -7   0   19.72    4.99
  -9   7   0   18.69    3.63
  -9   7   0   19.63    4.44
  13  -7   0   12.07    4.25
  15  -7   0   12.12    3.83
 -17   7   0   -0.09    1.58
   0   8   0    6.01    3.14
   0   8   0    7.50    3.23
   2  -8   0   36.10    5.69
  -2   8   0   52.87    6.35
   2   8   0   55.39    6.58
   2   8   0   42.00    6.76
  -2   8   0   48.26    6.94
  -4   8   0    0.74    2.60
  -4   8   0    1.18    2.93
   8  -8   0   10.69    3.78
  10  -8   0    7.76    3.78
 -10   8   0   -0.09    2.00
   1  -9   0   10.18    3.37
   3  -9   0   18.89    3.97
   5  -9   0   15.47    3.74
  24   0  -1   10.02    9.96
 -22   0   1   -0.22    4.37
 -22   0   1    6.51    3.40
  22   0  -1   10.79    9.57
  20   0  -1    7.10    8.22
  20   0  -1   11.94    5.12
 -20   0   1   -0.57    4.84
 -20   0   1    7.87    3.03
  18   0  -1    5.93    4.55
  18   0  -1   16.47    9.43
 -18   0   1   28.70    9.21
  16   0  -1   -3.13    3.13
  16   0  -1    3.01    9.42
 -16   0   1    0.44    1.99
 -14   0   1    8.23    6.73
  12   0  -1   16.80    2.32
 -12   0   1   16.26    7.41
 -10   0   1   10.41    6.64
 -10   0   1   20.00    1.90
 -10   0   1   18.49    1.75
   8   0  -1   16.73    1.72
  -8   0   1    8.47    5.74
   6   0  -1   11.57    3.93
  -6   0   1    6.68    4.25
   4   0  -1    6.80    3.16
  -4   0   1    7.60    3.44
  -2   0   1    5.64    1.93
   0   0   1    1.20    1.01
   0   0  -1    0.70    0.93
   4   0   1   16.28    4.26
  -4   0  -1    3.12    3.81
  -6   0  -1    5.05    4.14
   6   0   1    6.35    4.16
   8   0   1    3.37    4.38
  -8   0  -1   -2.22    3.65
  10   0   1    5.93    5.86
 -10   0  -1   -2.60    3.67
  10   0   1    0.77    3.62
 -12   0  -1    1.17    3.79
  12   0   1    6.36    7.11
  14   0   1    9.21    9.31
  16   0   1   53.18   14.40
  18   0   1   40.01   13.28
 -20   0  -1   -0.55    4.98
  20   0   1   20.63   10.95
 -20   0  -1    7.65    4.70
  20   0   1    2.82    3.19
 -22   0  -1   -0.76    5.50
  22   0   1   23.56   10.78
 -22   0  -1    3.23    4.73
 -24   0  -1   -0.66    6.13
  24   0   1   19.21   11.61
  25  -1  -1   26.41    7.72
  25   1  -1   32.28   15.23
  23  -1  -1    6.98    4.95
  23   1  -1   15.60   12.13
  21  -1  -1    6.11    4.08
  21  -1  -1    6.32    2.11
 -21  -1   1    0.00    5.76
 -21   1   1    7.89    1.55
  21   1  -1   17.89   13.26
 -21   1   1    8.18    1.80
 -19  -1   1   -0.45    4.95
  19  -1  -1    7.49    4.23
  19   1  -1   11.28    2.64
 -19   1   1    9.06    1.73
 -19   1   1    9.46    1.48
  17  -1  -1   26.34    2.81
  17  -1  -1   30.55    5.83
 -17  -1   1   10.87   10.97
  17  -1  -1   26.70    3.06
 -17  -1   1   27.01    4.13
  17   1  -1   63.65   18.46
 -15  -1   1  329.64   33.97
  15   1  -1  358.68   35.56
 -15   1   1  298.36   25.05
 -15   1   1  296.77   24.86
  13  -1  -1  306.88   28.58
 -13  -1   1  357.56   34.06
  13   1  -1  326.06   35.74
 -13   1   1  375.21   28.71
  11  -1  -1  250.86   22.05
 -11  -1   1  293.97   28.71
  11  -1  -1  286.04   23.16
  11  -1  -1  283.99   22.29
   9  -1  -1   87.01    8.57
  -9  -1   1   86.49   15.74
  -9   1   1   93.12    7.62
  -9   1   1   95.23    7.89
   9   1  -1   82.52   14.20
  -9   1   1   83.10    8.47
   7  -1  -1   44.06    4.39
   7  -1  -1   44.61    4.71
  -5  -1   1  276.99   21.93
  -5  -1   1  276.25   21.99
   5   1  -1  272.89   21.99
  -5   1   1  282.67   22.56
   5   1  -1  296.56   24.90
   5   1  -1  267.51   21.92
  -3  -1   1  271.33   21.81
  -3  -1   1  280.10   21.91
   1  -1  -1  295.81   24.06
  -1  -1  -1  216.03   17.35
   1   1   1  209.97   17.44
   3  -1   1  241.66   18.90
  -3   1  -1  250.73   21.97
  -3   1  -1  227.55   18.89
  -5   1  -1  389.64   32.97
  -5   1  -1  357.12   29.27
   7  -1   1  349.70   30.79
  -7   1  -1  418.25   30.81
  -9   1  -1  227.64   19.09
  11  -1   1  130.63   13.04
 -15   1  -1   45.00    8.82
  17  -1   1   56.98   15.86
  17  -1   1   17.95    7.37
 -17   1  -1   28.32    7.51
 -17   1  -1   12.20    8.68
  19  -1   1   48.79   14.71
 -19   1  -1   22.35    9.77
  21  -1   1    0.54    7.08
 -21   1  -1   14.21    8.70
 -23  -1  -1    0.25    3.52
  23  -1   1   13.76    8.62
 -23   1  -1   -0.31    4.00
 -26   2   1    1.33    1.11
  24  -2  -1   25.63    5.53
 -24   2   1   30.71    3.15
  24   2  -1   17.63    9.88
 -22   2   1    1.78    1.05
 -22   2   1    2.38    1.01
 -22   2   1    0.20    1.43
  22   2  -1   -2.89    6.93
  20  -2  -1   24.11    2.57
  20  -2  -1   23.86    2.85
  18  -2  -1   14.15    1.98
  18  -2  -1   14.32    2.30
  16  -2  -1   55.76    5.24
  16  -2  -1   58.23    6.72
  16  -2  -1   52.76    4.89
 -16   2   1   44.17    5.15
 -16   2   1   55.79    6.29
 -16   2   1   44.87    4.88
  14  -2  -1   39.41    4.32
  14  -2  -1   31.54    5.29
  14  -2  -1   37.26    3.94
  12  -2  -1   68.19    5.94
  12  -2  -1   53.13    6.72
  12  -2  -1   69.74    6.31
 -12   2   1   69.12    6.39
 -12   2   1   62.04    5.91
 -10   2   1  122.99   10.68
 -10   2   1  124.04   11.04
 -10   2   1  128.59   11.19
   8  -2  -1    7.36    2.72
   8  -2  -1    5.67    2.22
   8  -2  -1    4.52    2.15
  -8   2   1    8.61    2.61
  -8   2   1    9.04    2.35
  -8   2   1    4.52    2.08
   6  -2  -1  117.62   10.14
   6  -2  -1  111.32    9.56
  -6   2   1  114.89    9.65
   6   2  -1   95.61    9.26
   6   2  -1   92.07    8.99
  -6   2   1  123.67   10.25
   4  -2  -1  190.47   17.13
   4   2  -1  205.34   16.58
   4   2  -1  210.47   16.38
  -2  -2   1  138.01   10.60
   2   2  -1  112.68   10.57
   0  -2  -1    5.86    2.23
   0  -2   1    2.67    1.48
   0  -2   1    2.75    1.37
   0   2  -1    6.62    1.50
   0   2  -1    4.97    1.41
   2  -2   1  113.12    9.04
  -2   2  -1   99.60    8.90
   4  -2   1  117.36    9.50
   4  -2   1   89.03    9.14
  -4   2  -1   99.09    9.32
  -4   2  -1  116.14    9.34
  -4   2  -1  108.25    8.96
   6  -2   1   30.46    3.49
  -6   2  -1   36.55    3.70
  -6   2  -1   30.92    3.86
   8  -2   1   22.95    3.81
  -8   2  -1   23.28    2.74
  -8   2  -1   21.59    3.41
 -10   2  -1   21.35    2.84
  12  -2   1    9.63    2.73
 -12   2  -1    4.55    2.59
  14  -2   1    4.80    3.38
 -14   2  -1   -1.05    2.77
  18  -2   1   46.29    7.74
  20  -2   1    0.41    2.77
 -20   2  -1   -0.10    1.37
 -20   2  -1    0.86    2.76
  22  -2   1   -0.54    3.51
 -22   2  -1    1.66    3.11
 -24   2  -1   -0.05    2.01
 -25   3   1    5.43    1.68
  23  -3  -1   56.69    6.66
 -23   3   1   41.26    4.73
 -21   3   1   21.82    3.19
 -21   3   1   21.26    2.80
 -17   3   1   25.68    3.63
 -17   3   1   25.25    3.26
 -15   3   1   68.59    6.68
 -15   3   1   63.67    6.07
 -15   3   1   53.13    6.56
  13  -3  -1   26.25    4.13
  13  -3  -1   17.49    3.68
  13  -3  -1   19.37    3.40
 -13   3   1   18.03    3.27
 -13   3   1   19.99    3.97
  11  -3  -1   15.11    3.35
 -11   3   1   16.57    3.09
 -11   3   1   17.90    3.61
 -11   3   1   19.49    3.40
   9  -3  -1   26.84    3.65
   9  -3  -1   24.70    3.69
  -9   3   1   22.50    4.35
  -9   3   1   22.13    3.69
  -9   3   1   22.97    3.58
  -7  -3   1   51.99    5.30
  -7  -3   1   51.76    4.93
  -7   3   1   39.68    5.20
   7   3  -1   44.55    4.74
   7   3  -1   45.79    5.22
  -5  -3   1  290.24   22.95
   5  -3  -1  272.06   23.89
  -5   3   1  280.87   23.82
  -3  -3   1  312.10   28.52
   3   3  -1  387.71   28.29
  -1  -3   1  458.31   38.56
  -1  -3   1  431.44   38.20
   1  -3  -1  443.15   38.76
   1   3  -1  520.54   38.58
  -1   3   1  537.14   39.08
   1  -3   1  402.30   32.51
  -1   3  -1  389.67   32.45
   1   3   1  425.75   33.00
  -1   3  -1  398.45   32.78
   3  -3   1  260.86   20.99
  -3   3  -1  272.52   21.04
  -3   3  -1  250.01   21.17
  -3   3  -1  239.14   20.82
   5  -3   1  111.07    8.65
  -5   3  -1   87.45    8.49
  -5   3  -1   93.46    8.91
  -5   3  -1  101.97    9.37
   7  -3   1   62.81    5.77
  -7   3  -1   63.06    6.27
   9  -3   1   26.77    3.29
   9  -3   1   24.50    3.32
   9  -3   1   28.78    3.15
  -9   3  -1   26.75    3.18
  -9   3  -1   29.93    3.73
 -11   3  -1   64.28    6.46
 -11   3  -1   62.29    6.00
  13  -3   1   58.04    6.45
  13  -3   1   63.50    6.13
  13  -3   1   68.88    6.78
 -13   3  -1   58.08    6.08
  15  -3   1   78.21    7.66
 -15   3  -1   80.37    7.72
 -15   3  -1   71.10    7.25
 -15   3  -1   72.84    7.11
 -17   3  -1   48.03    5.57
 -17   3  -1   43.21    4.84
 -23   3  -1    0.13    1.18
 -24   4   1   20.44    3.01
  22  -4  -1    4.55    2.68
 -22   4   1    7.04    1.93
 -20   4   1    7.84    1.94
 -20   4   1    5.70    2.02
 -18   4   1    9.81    2.72
 -18   4   1    9.60    2.20
  14  -4  -1   12.34    2.88
  14  -4  -1   11.32    3.14
  12  -4  -1    1.33    1.89
  12  -4  -1    1.98    2.55
  12  -4  -1    1.82    2.54
 -12   4   1    2.36    2.30
 -12   4   1    1.62    2.00
 -12   4   1    3.05    2.28
  10  -4  -1   29.01    4.93
  10  -4  -1   30.01    5.12
  10  -4  -1   45.14    5.60
 -10   4   1   42.53    5.50
 -10   4   1   36.08    5.15
  -8  -4   1   26.34    3.81
  -8  -4   1   28.00    4.09
  -8   4   1   17.42    4.22
   6  -4  -1    4.50    2.97
   6  -4  -1    5.47    2.79
  -6  -4   1    7.72    2.36
   6  -4  -1    3.92    2.70
  -6  -4   1    5.84    2.20
  -6   4   1   -0.32    2.11
  -6   4   1   10.69    3.58
   6   4  -1    1.67    1.70
   6   4  -1    3.30    2.00
  -4  -4   1    8.98    2.81
   4  -4  -1    4.37    3.26
  -4  -4   1    9.15    2.63
  -4   4   1   18.93    5.04
   4   4  -1   12.17    2.98
   4   4  -1   11.34    3.49
  -2  -4   1    2.16    1.81
   2  -4  -1    7.09    2.56
   2   4  -1    6.49    2.14
   2   4  -1    6.17    2.37
   0  -4   1    4.68    1.95
   0  -4  -1    3.24    2.42
   0  -4   1    3.71    1.94
   0   4  -1   10.93    2.67
   0   4  -1    8.06    2.59
   2  -4   1    6.03    2.14
   2  -4   1    6.90    2.22
  -2   4  -1    9.65    2.59
  -2   4  -1    9.72    2.55
   4  -4   1   40.22    4.61
   4  -4   1   37.97    4.81
  -4   4  -1   40.52    4.78
  -4   4  -1   49.77    4.70
  -4   4  -1   36.74    4.72
   6  -4   1   28.75    4.52
  -6   4  -1   22.76    3.28
  -6   4  -1   23.88    4.35
  -6   4  -1   23.67    3.54
   8  -4   1    7.01    2.14
   8  -4   1    9.74    2.96
  10  -4   1    7.21    2.02
  10  -4   1    7.42    2.36
  10  -4   1   12.21    3.19
 -10   4  -1    2.82    1.77
 -10   4  -1    2.90    2.14
  12  -4   1   35.89    4.70
  12  -4   1   41.00    4.67
  12  -4   1   33.93    4.22
 -12   4  -1   42.42    4.94
 -12   4  -1   39.77    4.35
  14  -4   1    6.20    2.38
  14  -4   1    9.73    1.94
  14  -4   1   10.74    2.47
 -14   4  -1   13.08    2.21
 -14   4  -1   14.66    2.84
 -14   4  -1    8.40    2.12
  16  -4   1    9.47    2.43
 -16   4  -1    5.44    1.95
 -16   4  -1    6.57    1.93
  18  -4   1   11.81    2.98
 -18   4  -1   18.14    2.98
 -18   4  -1   17.90    2.55
  20  -4   1    0.01    1.15
  20  -4   1   -0.13    1.04
 -20   4  -1    3.69    1.77
 -20   4  -1    3.54    1.53
 -20   4  -1   -0.02    1.01
 -22   4  -1    2.83    1.58
 -21   5   1   17.75    3.06
  17  -5  -1    3.40    2.06
 -17   5   1    9.38    2.44
 -17   5   1   10.48    3.12
  15  -5  -1    3.09    1.89
  15  -5  -1   -0.10    1.24
  13  -5  -1    3.71    2.03
 -13   5   1    4.29    2.28
 -13   5   1    2.96    2.07
  11  -5  -1   32.37    5.10
  11  -5  -1   32.41    5.45
  11  -5  -1   44.19    5.18
  -9  -5   1  101.14   10.61
  -9   5   1  126.08   11.76
  -9   5   1  117.58   10.68
  -9   5   1   92.49   10.84
  -7  -5   1  141.87   12.35
  -7  -5   1  146.21   13.12
   7   5  -1  134.96   12.87
   7   5  -1  121.11   12.12
  -7   5   1  133.21   12.65
   5  -5  -1   61.57    6.87
  -5  -5   1   63.70    6.91
   5   5  -1   53.18    6.24
  -5   5   1   57.38    7.18
  -5   5   1   45.61    6.95
   5   5  -1   53.40    6.86
  -3  -5   1   46.17    6.61
  -3  -5   1   43.56    5.85
  -3   5   1   58.06    7.09
   3   5  -1   53.18    6.05
   3   5  -1   56.42    6.86
   1  -5  -1    9.12    2.83
  -1  -5   1    3.68    2.56
  -1  -5   1    4.66    2.46
  -1   5  -1   81.79    8.59
  -1   5  -1   88.67    8.39
   3  -5   1   32.07    5.04
   3  -5   1   33.14    4.85
  -3   5  -1   48.54    5.83
  -3   5  -1   46.73    5.06
   5  -5   1   48.92    5.64
   5  -5   1   43.78    5.86
  -5   5  -1   42.86    5.68
  -5   5  -1   57.51    5.98
  -5   5  -1   47.09    5.54
   7  -5   1  102.25    9.88
  -7   5  -1   80.59    8.49
  -7   5  -1   83.87    9.19
   9  -5   1   93.27    8.87
   9  -5   1   86.97    8.12
  -9   5  -1   79.35    8.58
  -9   5  -1   75.62    7.96
  11  -5   1   60.80    6.73
 -11   5  -1   48.63    5.49
 -11   5  -1   46.52    5.69
 -19   5  -1    6.49    1.91
 -21   5  -1    1.32    1.28
 -21   5  -1   -0.08    1.03
 -20   6   1    2.96    1.85
  18  -6  -1   11.31    3.03
 -18   6   1    6.41    2.54
 -16   6   1   14.76    3.17
 -16   6   1   15.41    3.78
  14  -6  -1    5.86    2.79
 -14   6   1    1.85    1.98
 -14   6   1    1.79    2.31
 -14   6   1   -0.11    1.48
  12  -6  -1    1.55    2.46
 -12   6   1    1.68    2.19
 -12   6   1   -0.03    1.32
 -12   6   1    1.74    2.58
 -10   6   1    8.57    3.17
 -10   6   1    7.74    3.52
   8  -6  -1    6.22    3.83
  -8   6   1    7.06    2.99
   8   6  -1   13.83    4.16
  -8   6   1    6.18    2.95
   8   6  -1   13.31    3.31
  -6  -6   1    7.78    3.20
  -6  -6   1    8.68    2.86
   6   6  -1   10.16    3.00
  -6   6   1    4.15    2.87
   6   6  -1    9.09    3.20
  -6   6   1    5.11    3.08
   4  -6  -1    6.58    3.62
   4  -6  -1   17.42    4.95
   4  -6  -1   16.23    4.02
   4   6  -1    7.55    3.49
  -4   6   1   10.68    3.50
   4   6  -1    7.83    3.12
   2  -6  -1    5.50    2.65
  -2   6   1    0.99    2.45
   2   6  -1    3.87    2.42
   2   6  -1    6.60    2.70
   0  -6   1   12.94    3.47
   0  -6  -1    4.10    2.67
   0  -6   1   11.99    3.58
   0   6  -1    6.14    2.62
   0   6   1   14.08    4.23
   0   6  -1    6.53    2.66
   2  -6   1   22.25    4.17
   2  -6   1   24.79    5.18
  -2   6  -1   22.89    4.95
  -2   6  -1   21.62    4.12
   4  -6   1    8.89    2.92
   4  -6   1    6.58    2.54
   4  -6   1    6.49    2.25
  -4   6  -1    8.65    2.87
  -4   6  -1    5.62    2.55
   6  -6   1    0.10    1.09
   6  -6   1    0.20    1.16
   6  -6   1    4.87    2.37
  -6   6  -1    1.94    1.79
  -6   6  -1    3.52    2.03
  -6   6  -1    8.29    2.95
   8  -6   1    0.02    1.08
   8  -6   1    0.57    2.27
   8  -6   1    0.05    1.14
  -8   6  -1    1.42    1.45
  -8   6  -1    1.15    1.97
  -8   6  -1    1.02    1.71
  10  -6   1    4.67    2.81
 -10   6  -1    6.17    2.26
 -10   6  -1    6.45    2.22
 -12   6  -1    5.84    2.28
 -12   6  -1    6.37    2.13
  14  -6   1    8.97    3.06
 -16   6  -1    0.11    1.21
 -16   6  -1    1.83    1.54
 -18   6  -1    9.49    2.57
  17  -7  -1   15.25    4.02
  15  -7  -1    5.30    2.88
 -15   7   1    0.06    1.79
 -13   7   1    6.76    2.94
 -13   7   1    5.47    3.21
  11  -7  -1    3.07    3.06
 -11   7   1   -0.31    1.93
 -11   7   1   -0.33    1.81
 -11   7   1   -0.02    1.97
  -9   7   1    2.64    2.37
  -9   7   1    2.82    2.28
   7  -7  -1   20.28    5.05
  -7   7   1   18.26    4.41
  -7   7   1   17.13    4.44
  -5   7   1   13.58    4.22
   3   7  -1   20.94    4.19
   3   7  -1   21.73    5.07
  -1   7  -1   34.82    5.22
  -1   7  -1   36.82    5.02
  -3   7  -1   30.63    4.75
  -3   7  -1   32.67    4.59
   5  -7   1   21.60    3.86
  -5   7  -1   27.77    3.97
  -5   7  -1   19.10    3.94
   7  -7   1    3.63    2.16
   9  -7   1    0.84    2.13
  -9   7  -1    3.58    2.06
  -9   7  -1    3.26    2.35
  11  -7   1    2.54    2.60
 -11   7  -1   -0.06    1.72
 -11   7  -1    2.02    1.80
 -11   7  -1    2.13    1.56
 -15   7  -1   -0.03    1.52
  12  -8  -1   75.08   10.26
  10  -8  -1    6.79    3.74
   8  -8  -1   -2.53    2.09
   8   8  -1   -0.72    2.31
   6   8  -1    5.35    2.54
   6   8  -1    3.81    2.40
   4   8  -1    5.06    2.66
   4   8  -1    6.38    2.85
   2  -8  -1   11.84    3.45
   2   8  -1    6.51    2.88
   2   8  -1    6.08    2.84
   0   8  -1   13.85    3.54
   0   8  -1   13.17    3.66
  -2   8  -1   27.40    5.01
  -2   8  -1   26.06    4.22
   4  -8   1    3.74    2.02
  -4   8  -1    0.00    1.15
   6  -8   1    5.99    2.38
   8  -8   1    2.30    2.12
  -8   8  -1   -0.11    1.42
  10  -8   1    2.95    2.66
 -10   8  -1   -0.03    1.72
  12  -8   1    0.11    2.36
 -12   8  -1   -0.11    2.02
   7   9  -1    8.96    3.24
   3  -9   1   15.45    3.56
   5  -9   1   13.86    3.50
  26   0  -2    9.79    8.65
  24   0  -2   16.71    8.26
  22   0  -2   46.01    9.63
 -22   0   2   30.21    3.11
 -22   0   2   33.01    2.99
 -20   0   2   11.15    1.48
  20   0  -2    6.84    6.83
 -20   0   2   11.69    1.35
 -18   0   2  187.11   15.17
  18   0  -2  181.60   20.76
 -18   0   2  190.85   15.05
  16   0  -2   80.87   12.29
 -16   0   2   78.70    6.74
 -16   0   2   74.13    6.56
  16   0  -2   80.87    6.64
  16   0  -2   81.43    6.52
  12   0  -2  287.26   27.71
 -12   0   2  342.30   27.88
  10   0  -2   91.99   10.30
 -10   0   2   86.48   10.21
  -8   0   2  250.68   19.75
   8   0  -2  202.37   19.64
  -6   0   2  446.27   34.49
   6   0  -2  400.80   34.39
   4   0  -2  628.80   53.95
  -4   0   2  729.97   54.11
  -2   0   2  742.05   57.80
   2   0  -2  715.80   57.77
   0   0  -2  656.89   48.95
   0   0   2  580.79   48.91
  -6   0  -2 1000.00   80.61
   8   0   2   53.76    8.45
  -8   0  -2   41.02    8.39
  10   0   2   78.46   10.02
 -12   0  -2   31.99    7.26
  18   0   2   30.82    6.46
 -20   0  -2   41.02    8.00
 -22   0  -2   23.35    6.96
  22   0   2   23.56    8.09
 -24   0  -2    0.60    4.61
  25  -1  -2   40.06    7.90
  25   1  -2   35.87   15.61
  23   1  -2   39.46   14.39
  21  -1  -2   28.63    5.55
 -21   1   2   20.87    2.61
 -21   1   2   19.87    2.37
  19  -1  -2   11.76    1.86
  19  -1  -2    9.99    1.57
 -19  -1   2    1.29    5.23
 -19   1   2   11.57    1.72
 -19   1   2   11.82    1.97
  17  -1  -2   27.89    3.14
  17  -1  -2   35.52    6.12
  17  -1  -2   32.91    3.53
 -17   1   2   37.89    5.87
  15  -1  -2   14.58    3.83
  15  -1  -2   14.59    2.54
 -15   1   2   13.05    2.55
 -15   1   2   13.59    3.00
 -11  -1   2   69.75   18.47
  11  -1  -2  108.97    9.85
  -9  -1   2    8.56    3.24
   9  -1  -2   11.68    3.57
   9   1  -2   20.53    5.69
   7  -1  -2   40.08    5.16
  -7   1   2   39.68    5.06
   5  -1  -2  284.32   22.81
  -5   1   2  280.54   22.80
   5   1  -2  264.84   25.51
   3  -1  -2  691.01   51.68
  -3  -1   2  710.70   55.44
  -3   1   2  624.55   51.62
   3   1  -2  569.75   54.45
   1  -1  -2  182.87   15.33
   1  -1   2  260.11   27.13
  -1  -1  -2  258.49   21.40
  -1   1  -2  251.93   27.06
   3   1   2  357.60   29.32
  -3   1  -2  381.05   35.44
   5  -1   2  206.00   24.81
  -5   1  -2  191.77   27.01
  -7   1  -2  324.36   34.65
  11  -1   2  187.26   24.83
  15  -1   2  151.47   24.87
 -15   1  -2  192.14   25.42
  17  -1   2   44.63   14.13
 -17   1  -2   43.77   10.52
  19  -1   2   76.53   15.51
 -19   1  -2   46.41   13.88
 -21   1  -2   57.74   14.76
 -23   1  -2   -0.34    4.81
  24  -2  -2   16.67    4.64
 -24   2   2   19.92    2.57
  24   2  -2   28.39   15.00
  22  -2  -2   17.45    3.99
 -22   2   2   11.31    2.29
 -22   2   2   10.70    1.98
  22   2  -2   16.64   10.78
  20  -2  -2   14.40    2.23
  20  -2  -2   15.46    3.57
  20  -2  -2   12.55    1.90
  20   2  -2   22.54   11.25
  18  -2  -2   56.40    5.70
  18  -2  -2   55.94    5.35
  16  -2  -2   58.99    5.68
  16  -2  -2   54.04    5.98
 -16   2   2   57.06    6.25
 -16   2   2   64.03    5.94
  14  -2  -2   62.25    6.53
 -14   2   2   56.31    6.61
 -14   2   2   65.40    6.24
 -12  -2   2  179.05   21.54
 -12  -2   2  197.94   16.32
  12  -2  -2  188.64   17.65
 -12  -2   2  201.94   16.44
  12   2  -2  232.88   23.30
 -12   2   2  233.38   17.91
  10   2  -2  211.64   17.91
  10   2  -2  219.71   18.03
 -10   2   2  246.31   19.18
  -8  -2   2  884.62   69.07
  -8  -2   2  864.39   68.94
   8   2  -2  862.56   68.95
   8   2  -2  891.48   69.08
  -6  -2   2   19.53    2.14
  -6  -2   2   21.20    2.51
   6  -2  -2   23.25    3.76
   6   2  -2   17.09    2.12
   6   2  -2   15.62    2.33
   4  -2  -2  197.60   16.89
  -4   2   2  198.39   16.89
   4   2  -2  186.87   15.95
   4   2  -2  203.88   16.33
   2  -2  -2   44.89    6.32
  -2   2   2   53.87    5.97
   2   2  -2   39.29    5.49
   0  -2  -2  207.41   18.11
  -2  -2  -2  218.31   18.03
   2   2   2  209.79   17.96
   4  -2   2  213.85   16.03
  -4   2  -2  185.31   15.98
   6  -2   2  283.44   22.92
  -6   2  -2  292.51   26.73
   8  -2   2  402.14   36.69
   8  -2   2  400.51   31.94
 -10   2  -2  821.71   68.94
 -10   2  -2  792.77   63.70
  12  -2   2   43.08   14.03
  12  -2   2   41.75    4.89
 -12   2  -2   49.99    4.72
  14  -2   2    5.44    2.45
  14  -2   2   -5.97    8.56
 -14   2  -2   -5.38    7.53
  16  -2   2   16.50    8.59
 -16   2  -2   10.90    2.76
 -16   2  -2    6.69    7.55
  18  -2   2   -1.08    6.58
 -18   2  -2   13.20    7.88
 -22   2  -2   -0.12    2.02
 -25   3   2    6.95    1.91
  23  -3  -2    3.93    2.96
 -23   3   2    1.11    1.23
  21  -3  -2    2.89    2.55
 -21   3   2    4.94    1.68
 -21   3   2    4.59    1.88
  19  -3  -2   10.84    3.70
 -19   3   2    6.33    2.14
 -19   3   2    6.97    1.98
  17  -3  -2   88.44    8.77
  17  -3  -2   93.61    8.42
  15  -3  -2   40.68    5.68
 -15   3   2   38.93    5.54
 -15   3   2   38.48    4.95
  13  -3  -2   10.11    3.34
 -13  -3   2    6.70    1.98
 -13  -3   2    8.20    1.91
  13   3  -2   12.48    2.52
 -13   3   2    2.32    2.58
  13   3  -2   11.65    2.08
 -13   3   2    4.14    2.49
 -13   3   2    2.27    2.73
 -11  -3   2   10.99    2.40
 -11  -3   2   10.33    2.12
  11   3  -2   16.91    2.22
  11   3  -2   16.26    2.51
  -9  -3   2   96.89    8.00
  -9  -3   2   95.16    7.73
   9   3  -2   85.40    7.91
   9   3  -2   81.79    7.62
   7  -3  -2  142.40   14.38
   7   3  -2  185.20   13.59
  -5  -3   2   95.41    8.25
  -5  -3   2  100.34    8.53
   5   3  -2   92.48    8.47
   5   3  -2   99.69    8.32
   3   3  -2   48.31    4.97
   3   3  -2   46.86    4.58
   1  -3  -2   28.86    5.73
  -1  -3   2   22.75    2.61
  -1  -3   2   17.06    2.66
  -1   3   2   17.05    5.54
   1   3  -2   16.67    2.65
   1   3  -2   16.80    2.47
