Repository: tunsnguyen-maker/DE_AN

File: HEMOF_DATABASE/STAGE_2_N2_500C/04_ALLOYS/Co75Ni25_HCP_COD-1525374.cif
#------------------------------------------------------------------------------
#$Date: 2015-07-11 23:41:59 +0300 (Sat, 11 Jul 2015) $
#$Revision: 146322 $
#$URL: file:///home/coder/svn-repositories/_RELOADED_COD/cod-reloaded/cif/1/52/53/1525374.cif $
#------------------------------------------------------------------------------
#
# This file is available in the Crystallography Open Database (COD),
# http://www.crystallography.net/
#
# All data on this site have been placed in the public domain by the
# contributors.
#
data_1525374
loop_
_publ_author_name
'Taylor, A.'
_publ_section_title
;
 Lattice parameters of binary nickel-cobalt alloys
;
_journal_name_full               'Journal of the Institute of Metals'
_journal_page_first              585
_journal_page_last               594
_journal_volume                  77
_journal_year                    1950
_chemical_formula_sum            'Co0.75 Ni0.25'
_chemical_name_systematic        '(Co0.75 Ni0.25)'
_space_group_IT_number           194
_symmetry_space_group_name_Hall  '-P 6c 2c'
_symmetry_space_group_name_H-M   'P 63/m m c'
_cell_angle_alpha                90
_cell_angle_beta                 90
_cell_angle_gamma                120
_cell_formula_units_Z            2
_cell_length_a                   2.504
_cell_length_b                   2.504
_cell_length_c                   4.065
_cell_volume                     22.073
_citation_journal_id_ASTM        JIMEAP
_cod_data_source_file            Taylor_JIMEAP_1950_1142.cif
_cod_data_source_block           Co0.75Ni0.25
_cod_original_cell_volume        22.07292
_cod_database_code               1525374
loop_
_symmetry_equiv_pos_as_xyz
x,y,z
x-y,x,z+1/2
-y,x-y,z
-x,-y,z+1/2
-x+y,-x,z
y,-x+y,z+1/2
-y,-x,-z+1/2
x-y,-y,-z
x,x-y,-z+1/2
y,x,-z
-x+y,y,-z+1/2
-x,-x+y,-z
-x,-y,-z
-x+y,-x,-z-1/2
y,-x+y,-z
x,y,-z-1/2
x-y,x,-z
-y,x-y,-z-1/2
y,x,z-1/2
-x+y,y,z
-x,-x+y,z-1/2
-y,-x,z
x-y,-y,z-1/2
x,x-y,z
loop_
_atom_site_label
_atom_site_type_symbol
_atom_site_fract_x
_atom_site_fract_y
_atom_site_fract_z
_atom_site_occupancy
_atom_site_U_iso_or_equiv
Co1 Co 0.3333 0.6667 0.25 0.75 0.0
Ni1 Ni 0.3333 0.6667 0.25 0.25 0.0

File: HEMOF_DATABASE/STAGE_2_N2_500C/04_ALLOYS/Fe80Mn20_COD-1525355.cif
#------------------------------------------------------------------------------
#$Date: 2015-07-11 23:37:11 +0300 (Sat, 11 Jul 2015) $
#$Revision: 146295 $
#$URL: file:///home/coder/svn-repositories/_RELOADED_COD/cod-reloaded/cif/1/52/53/1525355.cif $
#------------------------------------------------------------------------------
#
# This file is available in the Crystallography Open Database (COD),
# http://www.crystallography.net/
#
# All data on this site have been placed in the public domain by the
# contributors.
#
data_1525355
loop_
_publ_author_name
'Sumiyama, K.'
'Nakamura, Y.'
'Ohshima, N.'
_publ_section_title
;
 Magnetic properties of metastable alpha-Mn-type Mn1-x Fex alloys produced
 by vapor quenching
;
_journal_name_full
'Physica Status Solidi, Sectio A: Applied Research'
_journal_page_first              229
_journal_page_last               238
_journal_volume                  98
_journal_year                    1986
_chemical_formula_sum            'Fe0.8 Mn0.2'
_chemical_name_systematic        '(Fe0.8 Mn0.2)'
_space_group_IT_number           229
_symmetry_space_group_name_Hall  '-I 4 2 3'
_symmetry_space_group_name_H-M   'I m -3 m'
_cell_angle_alpha                90
_cell_angle_beta                 90
_cell_angle_gamma                90
_cell_formula_units_Z            2
_cell_length_a                   2.9
_cell_length_b                   2.9
_cell_length_c                   2.9
_cell_volume                     24.389
_citation_journal_id_ASTM        PSSABA
_cod_data_source_file            Sumiyama_PSSABA_1986_1968.cif
_cod_data_source_block           Fe0.8Mn0.2
_cod_database_code               1525355
loop_
_symmetry_equiv_pos_as_xyz
x,y,z
-y,x,z
-x,-y,z
y,-x,z
x,-y,-z
y,x,-z
-x,y,-z
-y,-x,-z
z,x,y
-x,z,y
-z,-x,y
x,-z,y
z,-x,-y
x,z,-y
-z,x,-y
-x,-z,-y
y,z,x
y,-z,-x
z,y,-x
-y,z,-x
-z,-y,-x
-y,-z,x
z,-y,x
-z,y,x
-x,-y,-z
y,-x,-z
x,y,-z
-y,x,-z
-x,y,z
-y,-x,z
x,-y,z
y,x,z
-z,-x,-y
x,-z,-y
z,x,-y
-x,z,-y
-z,x,y
-x,-z,y
z,-x,y
x,z,y
-y,-z,-x
-y,z,x
-z,-y,x
y,-z,x
z,y,x
y,z,-x
-z,y,-x
z,-y,-x
x+1/2,y+1/2,z+1/2
-y+1/2,x+1/2,z+1/2
-x+1/2,-y+1/2,z+1/2
y+1/2,-x+1/2,z+1/2
x+1/2,-y+1/2,-z+1/2
y+1/2,x+1/2,-z+1/2
-x+1/2,y+1/2,-z+1/2
-y+1/2,-x+1/2,-z+1/2
z+1/2,x+1/2,y+1/2
-x+1/2,z+1/2,y+1/2
-z+1/2,-x+1/2,y+1/2
x+1/2,-z+1/2,y+1/2
z+1/2,-x+1/2,-y+1/2
x+1/2,z+1/2,-y+1/2
-z+1/2,x+1/2,-y+1/2
-x+1/2,-z+1/2,-y+1/2
y+1/2,z+1/2,x+1/2
y+1/2,-z+1/2,-x+1/2
z+1/2,y+1/2,-x+1/2
-y+1/2,z+1/2,-x+1/2
-z+1/2,-y+1/2,-x+1/2
-y+1/2,-z+1/2,x+1/2
z+1/2,-y+1/2,x+1/2
-z+1/2,y+1/2,x+1/2
-x+1/2,-y+1/2,-z+1/2
y+1/2,-x+1/2,-z+1/2
x+1/2,y+1/2,-z+1/2
-y+1/2,x+1/2,-z+1/2
-x+1/2,y+1/2,z+1/2
-y+1/2,-x+1/2,z+1/2
x+1/2,-y+1/2,z+1/2
y+1/2,x+1/2,z+1/2
-z+1/2,-x+1/2,-y+1/2
x+1/2,-z+1/2,-y+1/2
z+1/2,x+1/2,-y+1/2
-x+1/2,z+1/2,-y+1/2
-z+1/2,x+1/2,y+1/2
-x+1/2,-z+1/2,y+1/2
z+1/2,-x+1/2,y+1/2
x+1/2,z+1/2,y+1/2
-y+1/2,-z+1/2,-x+1/2
-y+1/2,z+1/2,x+1/2
-z+1/2,-y+1/2,x+1/2
y+1/2,-z+1/2,x+1/2
z+1/2,y+1/2,x+1/2
y+1/2,z+1/2,-x+1/2
-z+1/2,y+1/2,-x+1/2
z+1/2,-y+1/2,-x+1/2
loop_
_atom_site_label
_atom_site_type_symbol
_atom_site_fract_x
_atom_site_fract_y
_atom_site_fract_z
_atom_site_occupancy
_atom_site_U_iso_or_equiv
Fe1 Fe 0 0 0 0.8 0.0
Mn1 Mn 0 0 0 0.2 0.0

File: HEMOF_DATABASE/STAGE_2_N2_500C/04_ALLOYS/Ni50Mn50_Tetragonal_COD-1537970.cif
#------------------------------------------------------------------------------
#$Date: 2018-09-27 07:13:35 +0300 (Thu, 27 Sep 2018) $
#$Revision: 211196 $
#$URL: file:///home/coder/svn-repositories/_RELOADED_COD/cod-reloaded/cif/1/53/79/1537970.cif $
#------------------------------------------------------------------------------
#
# This file is available in the Crystallography Open Database (COD),
# http://www.crystallography.net/
#
# All data on this site have been placed in the public domain by the
# contributors.
#
data_1537970
loop_
_publ_author_name
'Buschow, K.H.J.'
'van Engen, P.G.'
'Jongebreur, R.'
_publ_section_title
;
 Magneto-optical properties of metallic ferromagnetic materials
;
_journal_name_full               'Journal of Magnetism and Magnetic Materials'
_journal_page_first              1
_journal_page_last               22
_journal_volume                  38
_journal_year                    1983
_chemical_formula_sum            'Mn Ni'
_space_group_IT_number           139
_symmetry_space_group_name_Hall  '-I 4 2'
_symmetry_space_group_name_H-M   'I 4/m m m'
_cell_angle_alpha                90
_cell_angle_beta                 90
_cell_angle_gamma                90
_cell_formula_units_Z            1
_cell_length_a                   3.723
_cell_length_b                   3.723
_cell_length_c                   3.52
_cell_volume                     48.790
_citation_journal_id_ASTM        JMMMDC
_cod_data_source_file            Buschow_JMMMDC_1983_590.cif
_cod_data_source_block           Mn1Ni1
_cod_original_cell_volume        48.78977
_cod_original_formula_sum        'Mn1 Ni1'
_cod_database_code               1537970
loop_
_symmetry_equiv_pos_as_xyz
x,y,z
-y,x,z
-x,-y,z
y,-x,z
x,-y,-z
y,x,-z
-x,y,-z
-y,-x,-z
-x,-y,-z
y,-x,-z
x,y,-z
-y,x,-z
-x,y,z
-y,-x,z
x,-y,z
y,x,z
x+1/2,y+1/2,z+1/2
-y+1/2,x+1/2,z+1/2
-x+1/2,-y+1/2,z+1/2
y+1/2,-x+1/2,z+1/2
x+1/2,-y+1/2,-z+1/2
y+1/2,x+1/2,-z+1/2
-x+1/2,y+1/2,-z+1/2
-y+1/2,-x+1/2,-z+1/2
-x+1/2,-y+1/2,-z+1/2
y+1/2,-x+1/2,-z+1/2
x+1/2,y+1/2,-z+1/2
-y+1/2,x+1/2,-z+1/2
-x+1/2,y+1/2,z+1/2
-y+1/2,-x+1/2,z+1/2
x+1/2,-y+1/2,z+1/2
y+1/2,x+1/2,z+1/2
loop_
_atom_site_label
_atom_site_type_symbol
_atom_site_fract_x
_atom_site_fract_y
_atom_site_fract_z
_atom_site_occupancy
_atom_site_U_iso_or_equiv
Mn1 Mn 0 0 0 0.5 0.0
Ni1 Ni 0 0 0 0.5 0.0
