Repository: tunsnguyen-maker/DE_AN

File: HEMOF_DATABASE/STAGE_2_N2_500C/02_MIXED_SPINELS/CoMn2O4_Cobalt_Manganese_Oxide_COD-4340937.cif (part 1 of 3)
#------------------------------------------------------------------------------
#$Date: 2016-02-16 22:30:59 +0200 (Tue, 16 Feb 2016) $
#$Revision: 176467 $
#$URL: file:///home/coder/svn-repositories/_RELOADED_COD/cod-reloaded/cif/4/34/09/4340937.cif $
#------------------------------------------------------------------------------
#
# This file is available in the Crystallography Open Database (COD),
# http://www.crystallography.net/
#
# All data on this site have been placed in the public domain by the
# contributors.
#
data_4340937
loop_
_publ_author_name
'Habjani\<c, Jelena'
'Juri\'c, Marijana'
'Popovi\'c, Jasminka'
'Mol\<canov, Kre\<simir'
'Paji\'c, Damir'
_publ_section_title
;
 A 3D oxalate-based network as a precursor for the CoMn&#x2082;O&#x2084;
 spinel: synthesis and structural and magnetic studies.
;
_journal_issue                   18
_journal_name_full               'Inorganic chemistry'
_journal_page_first              9633
_journal_page_last               9643
_journal_paper_doi               10.1021/ic501134y
_journal_volume                  53
_journal_year                    2014
_chemical_formula_structural
;
Co Mn2 O4
;
_chemical_formula_sum            'Co Mn2 O4'
_chemical_formula_weight         232.805
_chemical_name_systematic
;
Cobalt Dimanganese(III) Oxide
;
_space_group_IT_number           141
_symmetry_Int_Tables_number      141
_symmetry_space_group_name_Hall  '-I 4bd 2'
_symmetry_space_group_name_H-M   'I 41/a m d :2'
_audit_creation_date             '2.7.2014 13:49:01'
_audit_creation_method           'Generated by X_Pert HighScore Plus 2.1.0'
_cell_angle_alpha                90
_cell_angle_beta                 90
_cell_angle_gamma                90
_cell_formula_units_Z            4
_cell_length_a                   5.7235(2)
_cell_length_b                   5.7235(2)
_cell_length_c                   9.2695(5)
_cell_measurement_temperature    296(2)
_cell_volume                     303.65(2)
_computing_cell_refinement       EXPO2011
_computing_molecular_graphics    VESTA
_computing_structure_refinement  'HighScore Xpert Plus, ver. 2.1'
_diffrn_ambient_temperature      296(2)
_diffrn_measurement_device_type  'Philips MPD 1880'
_diffrn_radiation_type           CuK\a
_diffrn_radiation_wavelength     1.54176
_diffrn_source_target            Cu
_exptl_crystal_colour            blue
_exptl_crystal_density_method    'not measured'
_exptl_crystal_description       powder
_pd_meas_2theta_range_inc        0.02
_pd_meas_2theta_range_max        70
_pd_meas_2theta_range_min        10
_pd_meas_number_of_points        2800
_pd_meas_scan_method             'Continuous absolute scan'
_pd_proc_ls_background_function  'polynomial of degree 7'
_pd_proc_ls_profile_function     'Pseudo Voigh '
_pd_proc_ls_prof_R_factor        0.02472
_pd_proc_ls_prof_wR_factor       0.03458
_pd_proc_number_of_points        2800
_refine_ls_number_constraints    8
_refine_ls_shift/su_max          0.01
_refine_ls_weighting_details     1/[Y~i~+\s(Y~i~)]
_refine_ls_weighting_scheme      sigma
_reflns_d_resolution_high        1.359
_reflns_d_resolution_low         4.914
_reflns_limit_h_max              2
_reflns_limit_h_min              0
_reflns_limit_k_max              4
_reflns_limit_k_min              0
_reflns_limit_l_max              6
_reflns_limit_l_min              0
_reflns_number_observed          48
_cod_data_source_file            ic501134y_si_003.cif
_cod_data_source_block
;
;
_cod_depositor_comments
'Adding full bibliography for 4340936--4340937.cif.'
_cod_original_cell_volume        303.65(3)
_cod_original_sg_symbol_H-M      'I 41/a m d'
_cod_original_formula_sum
;
Co1 Mn2 O4
;
_cod_database_code               4340937
#BEGIN Tags that were not found in dictionaries:
_xact_pref_orient_vector_k       0.00000000
_xact_pref_orient_vector_l       1.00000000
_xact_pref_orient_param          1.033(2)
_xact_scale_factor               0.0000592(3)
_xact_cagliotti_u                0.09(3)
_xact_cagliotti_v                -0.02(1)
_xact_cagliotti_w                0.144(1)
_xact_shape_param_1              0.58(2)
_xact_shape_param_2              0.009(1)
_xact_shape_param_3              0.000000
_xact_asym_param_1               0.0043(1)
_xact_asym_param_2               0.000000
#END Tags that were not found in dictionaries
loop_
_symmetry_equiv_pos_as_xyz
'x, y, z'
'-x, -y, -z'
'-x+1/2, -y, z+1/2'
'x+1/2, y, -z+1/2'
'-y+1/4, x+3/4, z+1/4'
'y+3/4, -x+1/4, -z+3/4'
'y+1/4, -x+1/4, z+3/4'
'-y+3/4, x+3/4, -z+1/4'
'-x+1/2, y, -z+1/2'
'x+1/2, -y, z+1/2'
'x, -y, -z'
'-x, y, z'
'y+1/4, x+3/4, -z+1/4'
'-y+3/4, -x+1/4, z+3/4'
'-y+1/4, -x+1/4, -z+3/4'
'y+3/4, x+3/4, z+1/4'
'x+1/2, y+1/2, z+1/2'
'-x+1/2, -y+1/2, -z+1/2'
'-x, -y+1/2, z'
'x, y+1/2, -z'
'-y+3/4, x+1/4, z+3/4'
'y+1/4, -x+3/4, -z+1/4'
'y+3/4, -x+3/4, z+1/4'
'-y+1/4, x+1/4, -z+3/4'
'-x, y+1/2, -z'
'x, -y+1/2, z'
'x+1/2, -y+1/2, -z+1/2'
'-x+1/2, y+1/2, z+1/2'
'y+3/4, x+1/4, -z+3/4'
'-y+1/4, -x+3/4, z+1/4'
'-y+3/4, -x+3/4, -z+1/4'
'y+1/4, x+1/4, z+3/4'
loop_
_atom_site_aniso_label
_atom_site_aniso_U_11
_atom_site_aniso_U_22
_atom_site_aniso_U_33
_atom_site_aniso_U_23
_atom_site_aniso_U_13
_atom_site_aniso_U_12
Co1 0.000000 0.000000 0.000000 0.000000 0.000000 0.000000
Mn1 0.000000 0.000000 0.000000 0.000000 0.000000 0.000000
Co2 0.000000 0.000000 0.000000 0.000000 0.000000 0.000000
Mn2 0.000000 0.000000 0.000000 0.000000 0.000000 0.000000
O1 0.000000 0.000000 0.000000 0.000000 0.000000 0.000000
loop_
_atom_site_label
_atom_site_type_symbol
_atom_site_fract_x
_atom_site_fract_y
_atom_site_fract_z
_atom_site_occupancy
_atom_site_thermal_displace_type
_atom_site_U_iso_or_equiv
_atom_site_symmetry_multiplicity
_atom_site_Wyckoff_symbol
Co1 Co 0.000000 0.250000 0.875 0.79(2) Uiso 0.71(2) 4 a
Mn1 Mn 0.000000 0.250000 0.875 0.21(4) Uiso 0.71(2) 4 a
Co2 Co 0.000000 0.500000 0.500000 0.105(9) Uiso 0.36(2) 8 d
Mn2 Mn 0.000000 0.500000 0.500000 0.895(9) Uiso 0.36(2) 8 d
O1 O 0.000000 0.4848(4) 0.2599(3) 1.00000 Uiso 0.61(1) 16 h
loop_
_geom_bond_atom_site_label_1
_geom_bond_atom_site_label_2
_geom_bond_distance
Co1 O1 1.996(2)
Co2 O1 2.227(3)
loop_
_pd_proc_point_id
_pd_proc_2theta_corrected
_pd_meas_intensity_total
_pd_proc_intensity_bgk_calc
_pd_calc_intensity_total
1 14.020000 408.0400 415.3459 415.3459
2 14.040000 404.0100 414.6873 414.6873
3 14.060000 404.0100 414.0295 414.0295
4 14.080000 404.0100 413.3727 413.3727
5 14.100000 404.0100 412.7167 412.7167
6 14.120000 404.0100 412.0616 412.0616
7 14.140000 404.0100 411.4074 411.4074
8 14.160000 404.0100 410.7540 410.7540
9 14.180000 400.0000 410.1015 410.1015
10 14.200000 400.0000 409.4499 409.4499
11 14.220000 400.0000 408.7992 408.7992
12 14.240000 400.0000 408.1492 408.1492
13 14.260000 396.0100 407.5003 407.5003
14 14.280000 396.0100 406.8521 406.8521
15 14.300000 396.0100 406.2048 406.2048
16 14.320000 396.0100 405.5584 405.5584
17 14.340000 396.0100 404.9129 404.9129
18 14.360000 396.0100 404.2682 404.2682
19 14.380000 396.0100 403.6244 403.6244
20 14.400000 392.0400 402.9814 402.9814
21 14.420000 396.0100 402.3393 402.3393
22 14.440000 392.0400 401.6980 401.6980
23 14.460000 392.0400 401.0577 401.0577
24 14.480000 392.0400 400.4182 400.4182
25 14.500000 392.0400 399.7795 399.7795
26 14.520000 392.0400 399.1417 399.1417
27 14.540000 392.0400 398.5048 398.5048
28 14.560000 392.0400 397.8687 397.8687
29 14.580000 388.0900 397.2335 397.2335
30 14.600000 392.0400 396.5991 396.5991
31 14.620000 388.0900 395.9656 395.9656
32 14.640000 388.0900 395.3329 395.3329
33 14.660000 384.1600 394.7011 394.7011
34 14.680000 384.1600 394.0701 394.0701
35 14.700000 388.0900 393.4400 393.4400
36 14.720000 384.1600 392.8108 392.8108
37 14.740000 384.1600 392.1824 392.1824
38 14.760000 384.1600 391.5548 391.5548
39 14.780000 384.1600 390.9281 390.9281
40 14.800000 384.1600 390.3022 390.3022
41 14.820000 384.1600 389.6772 389.6772
42 14.840000 384.1600 389.0531 389.0531
43 14.860000 380.2500 388.4297 388.4297
44 14.880000 384.1600 387.8073 387.8073
45 14.900000 384.1600 387.1856 387.1856
46 14.920000 380.2500 386.5649 386.5649
47 14.940000 380.2500 385.9449 385.9449
48 14.960000 380.2500 385.3258 385.3258
49 14.980000 380.2500 384.7076 384.7076
50 15.000000 376.3600 384.0901 384.0901
51 15.020000 376.3600 383.4735 383.4735
52 15.040000 376.3600 382.8578 382.8578
53 15.060000 376.3600 382.2429 382.2429
54 15.080000 376.3600 381.6288 381.6288
55 15.100000 376.3600 381.0156 381.0156
56 15.120000 376.3600 380.4032 380.4032
57 15.140000 372.4900 379.7917 379.7917
58 15.160000 376.3600 379.1809 379.1809
59 15.180000 376.3600 378.5710 378.5710
60 15.200000 372.4900 377.9620 377.9620
61 15.220000 372.4900 377.3538 377.3538
62 15.240000 364.8100 376.7464 376.7464
63 15.260000 364.8100 376.1398 376.1398
64 15.280000 372.4900 375.5341 375.5341
65 15.300000 372.4900 374.9292 374.9292
66 15.320000 372.4900 374.3251 374.3251
67 15.340000 368.6400 373.7219 373.7219
68 15.360000 372.4900 373.1195 373.1195
69 15.380000 368.6400 372.5179 372.5179
70 15.400000 364.8100 371.9171 371.9171
71 15.420000 368.6400 371.3172 371.3172
72 15.440000 368.6400 370.7181 370.7181
73 15.460000 364.8100 370.1198 370.1198
74 15.480000 368.6400 369.5223 369.5223
75 15.500000 364.8100 368.9257 368.9257
76 15.520000 364.8100 368.3299 368.3299
77 15.540000 364.8100 367.7348 367.7348
78 15.560000 364.8100 367.1407 367.1407
79 15.580000 361.0000 366.5474 366.5474
80 15.600000 361.0000 365.9548 365.9548
81 15.620000 361.0000 365.3631 365.3631
82 15.640000 361.0000 364.7722 364.7722
83 15.660000 357.2100 364.1821 364.1821
84 15.680000 357.2100 363.5928 363.5928
85 15.700000 357.2100 363.0043 363.0043
86 15.720000 357.2100 362.4167 362.4167
87 15.740000 361.0000 361.8299 361.8299
88 15.760000 357.2100 361.2439 361.2439
89 15.780000 361.0000 360.6587 360.6587
90 15.800000 353.4400 360.0743 360.7009
91 15.820000 349.6900 359.4907 360.1203
92 15.840000 353.4400 358.9080 359.5406
93 15.860000 357.2100 358.3260 359.2739
94 15.880000 357.2100 357.7448 358.6974
95 15.900000 357.2100 357.1645 358.1220
96 15.920000 357.2100 356.5849 357.5475
97 15.940000 353.4400 356.0062 356.9739
98 15.960000 353.4400 355.4283 356.4012
99 15.980000 349.6900 354.8511 355.8296
100 16.000000 349.6900 354.2748 355.2589
101 16.020000 349.6900 353.6993 354.6891
102 16.040000 349.6900 353.1246 354.1203
103 16.060000 353.4400 352.5507 353.5526
104 16.080000 349.6900 351.9776 352.9857
105 16.100000 349.6900 351.4053 352.4200
106 16.120000 349.6900 350.8338 351.8552
107 16.140000 345.9600 350.2631 351.2914
108 16.160000 349.6900 349.6932 350.7285
109 16.180000 345.9600 349.1241 350.1668
110 16.200000 345.9600 348.5558 349.6061
111 16.220000 345.9600 347.9883 349.0464
112 16.240000 349.6900 347.4215 348.4878
113 16.260000 345.9600 346.8556 347.9302
114 16.280000 342.2500 346.2905 347.3737
115 16.300000 345.9600 345.7261 346.8183
116 16.320000 334.8900 345.1626 346.2640
117 16.340000 342.2500 344.5998 345.7108
118 16.360000 338.5600 344.0379 345.1588
119 16.380000 338.5600 343.4767 344.6078
120 16.400000 338.5600 342.9164 344.0581
121 16.420000 338.5600 342.3567 343.5094
122 16.440000 338.5600 341.7980 342.9621
123 16.460000 338.5600 341.2400 342.4159
124 16.480000 334.8900 340.6827 341.8709
125 16.500000 331.2400 340.1263 341.3272
126 16.520000 338.5600 339.5706 340.7848
127 16.540000 338.5600 339.0158 340.2437
128 16.560000 338.5600 338.4617 339.7039
129 16.580000 334.8900 337.9084 339.1655
130 16.600000 331.2400 337.3558 338.6284
131 16.620000 338.5600 336.8041 338.0929
132 16.640000 331.2400 336.2532 337.5587
133 16.660000 334.8900 335.7030 337.0261
134 16.680000 331.2400 335.1536 336.4949
135 16.700000 334.8900 334.6050 335.9653
136 16.720000 327.6100 334.0572 335.4374
137 16.740000 334.8900 333.5101 334.9111
138 16.760000 331.2400 332.9638 334.3866
139 16.780000 331.2400 332.4184 333.8639
140 16.800000 331.2400 331.8736 333.3429
141 16.820000 331.2400 331.3297 332.8239
142 16.840000 331.2400 330.7865 332.3069
143 16.860000 331.2400 330.2441 331.7919
144 16.880000 331.2400 329.7025 331.2791
145 16.900000 331.2400 329.1616 330.7685
146 16.920000 327.6100 328.6215 330.2603
147 16.940000 327.6100 328.0822 329.7545
148 16.960000 327.6100 327.5437 329.2512
149 16.980000 327.6100 327.0059 328.7506
150 17.000000 327.6100 326.4689 328.2529
151 17.020000 327.6100 325.9326 327.7581
152 17.040000 324.0000 325.3972 327.2665
153 17.060000 324.0000 324.8625 326.7782
154 17.080000 327.6100 324.3286 326.2934
155 17.100000 324.0000 323.7953 325.8124
156 17.120000 327.6100 323.2630 325.3354
157 17.140000 324.0000 322.7314 324.8626
158 17.160000 324.0000 322.2005 324.3944
159 17.180000 324.0000 321.6703 323.9310
160 17.200000 324.0000 321.1410 323.4730
161 17.220000 324.0000 320.6124 323.0205
162 17.240000 324.0000 320.0846 322.5741
163 17.260000 324.0000 319.5575 322.1344
164 17.280000 320.4100 319.0312 321.7019
165 17.300000 320.4100 318.5056 321.2772
166 17.320000 320.4100 317.9808 320.8611
167 17.340000 320.4100 317.4568 320.4546
168 17.360000 320.4100 316.9336 320.0588
169 17.380000 320.4100 316.4110 319.6747
170 17.400000 320.4100 315.8892 319.3043
171 17.420000 320.4100 315.3682 318.9493
172 17.440000 320.4100 314.8480 318.6125
173 17.460000 320.4100 314.3284 318.2967
174 17.480000 320.4100 313.8097 318.0063
175 17.500000 316.8400 313.2916 317.7464
176 17.520000 320.4100 312.7744 317.5237
177 17.540000 316.8400 312.2579 317.3467
178 17.560000 316.8400 311.7421 317.2260
179 17.580000 316.8400 311.2271 317.1747
180 17.600000 316.8400 310.7128 317.2088
181 17.620000 316.8400 310.1993 317.3474
182 17.640000 316.8400 309.6866 317.6130
183 17.660000 316.8400 309.1745 318.0310
184 17.680000 320.4100 308.6632 318.6300
185 17.700000 320.4100 308.1527 319.4403
186 17.720000 320.4100 307.6430 320.4941
187 17.740000 324.0000 307.1339 321.8226
188 17.760000 324.0000 306.6256 323.4555
189 17.780000 327.6100 306.1181 325.4179
190 17.800000 327.6100 305.6112 327.7288
191 17.820000 327.6100 305.1052 330.3975
192 17.840000 334.8900 304.5998 333.4207
193 17.860000 338.5600 304.0952 336.7789
194 17.880000 338.5600 303.5913 340.4334
195 17.900000 342.2500 303.0882 344.3192
196 17.920000 349.6900 302.5858 348.3400
197 17.940000 349.6900 302.0842 352.3615
198 17.960000 357.2100 301.5833 356.2089
199 17.980000 361.0000 301.0831 359.6663
200 18.000000 353.4400 300.5836 362.4912
201 18.020000 357.2100 300.0849 364.4426
202 18.040000 361.0000 299.5869 365.3190
203 18.060000 364.8100 299.0897 364.9785
204 18.080000 364.8100 298.5931 363.3948
205 18.100000 361.0000 298.0974 360.6635
206 18.120000 357.2100 297.6023 356.9635
207 18.140000 353.4400 297.1080 352.5361
208 18.160000 349.6900 296.6144 347.6354
209 18.180000 342.2500 296.1216 342.4956
210 18.200000 338.5600 295.6294 337.3139
211 18.220000 331.2400 295.1380 332.2436
212 18.240000 324.0000 294.6473 327.3981
213 18.260000 320.4100 294.1573 322.8547
214 18.280000 313.2900 293.6681 318.6616
215 18.300000 309.7600 293.1796 314.8422
216 18.320000 306.2500 292.6917 311.4020
217 18.340000 306.2500 292.2047 308.3318
218 18.360000 302.7600 291.7184 305.6117
219 18.380000 299.2900 291.2328 303.2136
220 18.400000 299.2900 290.7479 301.1055
221 18.420000 299.2900 290.2636 299.2530
222 18.440000 299.2900 289.7802 297.6218
223 18.460000 295.8400 289.2975 296.1788
224 18.480000 295.8400 288.8154 294.8935
225 18.500000 295.8400 288.3340 293.7390
226 18.520000 295.8400 287.8535 292.6919
227 18.540000 295.8400 287.3736 291.7318
228 18.560000 295.8400 286.8944 290.8425
229 18.580000 295.8400 286.4160 290.0104
230 18.600000 292.4100 285.9382 289.2247
231 18.620000 292.4100 285.4612 288.4770
232 18.640000 292.4100 284.9849 287.7604
233 18.660000 292.4100 284.5092 287.0697
234 18.680000 292.4100 284.0344 286.4010
235 18.700000 289.0000 283.5602 285.7509
236 18.720000 289.0000 283.0868 285.1169
237 18.740000 289.0000 282.6140 284.4969
238 18.760000 285.6100 282.1419 283.8895
239 18.780000 289.0000 281.6706 283.2933
240 18.800000 285.6100 281.2000 282.7071
241 18.820000 285.6100 280.7300 282.1299
242 18.840000 285.6100 280.2608 281.5611
243 18.860000 285.6100 279.7923 280.9999
244 18.880000 285.6100 279.3245 280.4455
245 18.900000 285.6100 278.8573 279.8976
246 18.920000 285.6100 278.3909 279.3556
247 18.940000 282.2400 277.9252 278.8192
248 18.960000 285.6100 277.4602 278.2878
249 18.980000 282.2400 276.9959 277.7610
250 19.000000 282.2400 276.5323 277.2388
251 19.020000 282.2400 276.0694 276.7207
252 19.040000 282.2400 275.6072 276.2065
253 19.060000 278.8900 275.1456 275.6958
254 19.080000 278.8900 274.6848 275.1886
255 19.100000 275.5600 274.2247 274.6847
256 19.120000 275.5600 273.7654 274.1838
257 19.140000 275.5600 273.3066 273.6857
258 19.160000 275.5600 272.8485 273.1904
259 19.180000 275.5600 272.3912 272.6977
260 19.200000 275.5600 271.9346 272.2075
261 19.220000 275.5600 271.4787 271.7196
262 19.240000 275.5600 271.0233 271.2339
263 19.260000 272.2500 270.5688 270.7504
264 19.280000 272.2500 270.1150 270.2690
265 19.300000 275.5600 269.6617 269.7895
266 19.320000 272.2500 269.2093 269.3120
267 19.340000 272.2500 268.7574 268.8362
268 19.360000 272.2500 268.3063 268.3621
269 19.380000 272.2500 267.8559 267.8899
270 19.400000 272.2500 267.4062 267.4214
271 19.420000 268.9600 266.9571 266.9652
272 19.440000 272.2500 266.5088 266.5101
273 19.460000 268.9600 266.0610 266.0611
274 19.480000 268.9600 265.6140 265.6141
275 19.500000 268.9600 265.1677 265.1678
276 19.520000 268.9600 264.7221 264.7221
277 19.540000 268.9600 264.2771 264.2772
278 19.560000 265.6900 263.8329 263.8329
279 19.580000 265.6900 263.3893 263.3893
280 19.600000 265.6900 262.9463 262.9464
281 19.620000 265.6900 262.5042 262.5042
282 19.640000 265.6900 262.0626 262.0627
283 19.660000 265.6900 261.6217 261.6218
284 19.680000 265.6900 261.1815 261.1815
285 19.700000 265.6900 260.7420 260.7421
286 19.720000 262.4400 260.3032 260.3032
287 19.740000 262.4400 259.8650 259.8650
288 19.760000 262.4400 259.4275 259.4275
289 19.780000 262.4400 258.9907 258.9907
290 19.800000 259.2100 258.5545 258.5546
291 19.820000 259.2100 258.1190 258.1191
292 19.840000 262.4400 257.6842 257.6843
293 19.860000 262.4400 257.2501 257.2502
294 19.880000 259.2100 256.8166 256.8167
295 19.900000 259.2100 256.3839 256.3839
296 19.920000 262.4400 255.9517 255.9517
297 19.940000 262.4400 255.5203 255.5203
298 19.960000 259.2100 255.0895 255.0895
299 19.980000 259.2100 254.6594 254.6594
300 20.000000 259.2100 254.2299 254.2300
301 20.020000 259.2100 253.8012 253.8012
302 20.040000 256.0000 253.3731 253.3731
303 20.060000 256.0000 252.9456 252.9456
304 20.080000 256.0000 252.5188 252.5188
305 20.100000 256.0000 252.0927 252.0927
306 20.120000 256.0000 251.6673 251.6673
307 20.140000 256.0000 251.2424 251.2424
308 20.160000 252.8100 250.8183 250.8183
309 20.180000 256.0000 250.3948 250.3949
310 20.200000 252.8100 249.9720 249.9721
311 20.220000 252.8100 249.5499 249.5499
312 20.240000 252.8100 249.1284 249.1284
313 20.260000 252.8100 248.7076 248.7076
314 20.280000 252.8100 248.2874 248.2874
315 20.300000 252.8100 247.8679 247.8679
316 20.320000 249.6400 247.4489 247.4490
317 20.340000 249.6400 247.0308 247.0308
318 20.360000 249.6400 246.6132 246.6132
319 20.380000 249.6400 246.1963 246.1963
320 20.400000 249.6400 245.7801 245.7801
321 20.420000 249.6400 245.3645 245.3645
322 20.440000 249.6400 244.9496 244.9496
323 20.460000 249.6400 244.5353 244.5353
324 20.480000 246.4900 244.1217 244.1217
325 20.500000 246.4900 243.7086 243.7086
326 20.520000 246.4900 243.2964 243.2964
327 20.540000 246.4900 242.8847 242.8847
328 20.560000 246.4900 242.4736 242.4736
329 20.580000 246.4900 242.0632 242.0632
330 20.600000 246.4900 241.6535 241.6535
331 20.620000 246.4900 241.2444 241.2444
332 20.640000 243.3600 240.8360 240.8360
333 20.660000 243.3600 240.4281 240.4281
334 20.680000 243.3600 240.0210 240.0210
335 20.700000 243.3600 239.6145 239.6145
336 20.720000 243.3600 239.2086 239.2086
337 20.740000 243.3600 238.8033 238.8033
338 20.760000 243.3600 238.3987 238.3987
339 20.780000 240.2500 237.9949 237.9949
340 20.800000 243.3600 237.5915 237.5915
341 20.820000 240.2500 237.1889 237.1889
342 20.840000 240.2500 236.7868 236.7868
343 20.860000 240.2500 236.3855 236.3855
344 20.880000 240.2500 235.9847 235.9847
345 20.900000 240.2500 235.5847 235.5847
346 20.920000 240.2500 235.1852 235.1852
347 20.940000 237.1600 234.7864 234.7864
348 20.960000 240.2500 234.3881 234.3881
349 20.980000 240.2500 233.9906 233.9906
350 21.000000 240.2500 233.5936 233.5936
351 21.020000 237.1600 233.1974 233.1974
352 21.040000 237.1600 232.8017 232.8017
353 21.060000 234.0900 232.4067 232.4067
354 21.080000 234.0900 232.0123 232.0123
355 21.100000 237.1600 231.6185 231.6185
356 21.120000 237.1600 231.2254 231.2254
357 21.140000 234.0900 230.8329 230.8329
358 21.160000 234.0900 230.4410 230.4410
359 21.180000 234.0900 230.0497 230.0497
360 21.200000 234.0900 229.6591 229.6591
361 21.220000 234.0900 229.2691 229.2691
362 21.240000 234.0900 228.8798 228.8798
363 21.260000 231.0400 228.4910 228.4910
364 21.280000 231.0400 228.1030 228.1030
365 21.300000 231.0400 227.7155 227.7155
366 21.320000 231.0400 227.3286 227.3286
367 21.340000 231.0400 226.9424 226.9424
368 21.360000 231.0400 226.5568 226.5568
369 21.380000 231.0400 226.1718 226.1718
370 21.400000 231.0400 225.7874 225.7874
371 21.420000 228.0100 225.4036 225.4036
372 21.440000 228.0100 225.0206 225.0206
373 21.460000 228.0100 224.6380 224.6380
374 21.480000 228.0100 224.2561 224.2561
375 21.500000 228.0100 223.8748 223.8748
376 21.520000 225.0000 223.4942 223.4942
377 21.540000 225.0000 223.1142 223.1142
378 21.560000 225.0000 222.7348 222.7348
379 21.580000 225.0000 222.3560 222.3560
380 21.600000 225.0000 221.9778 221.9778
381 21.620000 225.0000 221.6002 221.6002
382 21.640000 225.0000 221.2233 221.2233
383 21.660000 225.0000 220.8468 220.8468
384 21.680000 225.0000 220.4711 220.4711
385 21.700000 225.0000 220.0961 220.0961
386 21.720000 225.0000 219.7215 219.7215
387 21.740000 225.0000 219.3476 219.3476
388 21.760000 225.0000 218.9744 218.9744
389 21.780000 222.0100 218.6017 218.6017
390 21.800000 222.0100 218.2296 218.2296
391 21.820000 222.0100 217.8582 217.8582
392 21.840000 222.0100 217.4873 217.4873
393 21.860000 219.0400 217.1171 217.1171
394 21.880000 222.0100 216.7475 216.7475
395 21.900000 222.0100 216.3784 216.3784
396 21.920000 219.0400 216.0099 216.0099
397 21.940000 219.0400 215.6421 215.6421
398 21.960000 222.0100 215.2749 215.2749
399 21.980000 219.0400 214.9084 214.9084
400 22.000000 219.0400 214.5423 214.5423
401 22.020000 219.0400 214.1769 214.1769
402 22.040000 219.0400 213.8121 213.8121
403 22.060000 219.0400 213.4479 213.4479
404 22.080000 216.0900 213.0843 213.0843
405 22.100000 216.0900 212.7213 212.7213
406 22.120000 216.0900 212.3589 212.3589
407 22.140000 216.0900 211.9971 211.9971
408 22.160000 216.0900 211.6358 211.6358
409 22.180000 216.0900 211.2753 211.2753
410 22.200000 216.0900 210.9152 210.9152
411 22.220000 219.0400 210.5558 210.5558
412 22.240000 213.1600 210.1970 210.1970
413 22.260000 216.0900 209.8387 209.8387
414 22.280000 213.1600 209.4811 209.4811
415 22.300000 216.0900 209.1241 209.1241
416 22.320000 213.1600 208.7676 208.7676
417 22.340000 210.2500 208.4117 208.4117
418 22.360000 210.2500 208.0565 208.0565
419 22.380000 213.1600 207.7018 207.7018
420 22.400000 210.2500 207.3477 207.3477
421 22.420000 213.1600 206.9942 206.9942
422 22.440000 210.2500 206.6414 206.6414
423 22.460000 210.2500 206.2891 206.2891
424 22.480000 210.2500 205.9373 205.9373
425 22.500000 210.2500 205.5862 205.5862
426 22.520000 210.2500 205.2356 205.2356
427 22.540000 207.3600 204.8857 204.8857
428 22.560000 207.3600 204.5363 204.5363
429 22.580000 210.2500 204.1874 204.1874
430 22.600000 207.3600 203.8392 203.8392
431 22.620000 207.3600 203.4916 203.4916
432 22.640000 207.3600 203.1446 203.1446
433 22.660000 204.4900 202.7981 202.7981
434 22.680000 207.3600 202.4522 202.4522
435 22.700000 204.4900 202.1070 202.1070
436 22.720000 204.4900 201.7622 201.7622
437 22.740000 204.4900 201.4181 201.4181
438 22.760000 204.4900 201.0746 201.0746
439 22.780000 201.6400 200.7315 200.7315
440 22.800000 204.4900 200.3891 200.3891
441 22.820000 204.4900 200.0473 200.0473
442 22.840000 204.4900 199.7060 199.7060
443 22.860000 201.6400 199.3654 199.3654
444 22.880000 201.6400 199.0253 199.0253
445 22.900000 204.4900 198.6857 198.6857
446 22.920000 201.6400 198.3468 198.3468
447 22.940000 201.6400 198.0084 198.0084
448 22.960000 201.6400 197.6706 197.6706
449 22.980000 201.6400 197.3334 197.3334
450 23.000000 201.6400 196.9967 196.9967
451 23.020000 198.8100 196.6607 196.6607
452 23.040000 196.0000 196.3251 196.3251
453 23.060000 198.8100 195.9901 195.9901
454 23.080000 198.8100 195.6558 195.6558
455 23.100000 196.0000 195.3220 195.3220
456 23.120000 198.8100 194.9888 194.9888
457 23.140000 198.8100 194.6561 194.6561
458 23.160000 198.8100 194.3240 194.3240
459 23.180000 196.0000 193.9925 193.9925
460 23.200000 198.8100 193.6615 193.6615
461 23.220000 196.0000 193.3311 193.3311
462 23.240000 196.0000 193.0012 193.0012
463 23.260000 196.0000 192.6719 192.6719
464 23.280000 196.0000 192.3432 192.3432
465 23.300000 196.0000 192.0151 192.0151
466 23.320000 196.0000 191.6875 191.6875
467 23.340000 196.0000 191.3605 191.3605
468 23.360000 193.2100 191.0340 191.0340
469 23.380000 193.2100 190.7081 190.7081
470 23.400000 196.0000 190.3828 190.3828
471 23.420000 193.2100 190.0579 190.0579
472 23.440000 196.0000 189.7337 189.7337
473 23.460000 193.2100 189.4101 189.4101
474 23.480000 196.0000 189.0869 189.0869
475 23.500000 193.2100 188.7644 188.7644
476 23.520000 193.2100 188.4424 188.4424
477 23.540000 190.4400 188.1209 188.1209
478 23.560000 187.6900 187.8000 187.8000
479 23.580000 187.6900 187.4798 187.4798
480 23.600000 187.6900 187.1599 187.1599
481 23.620000 190.4400 186.8407 186.8407
482 23.640000 190.4400 186.5220 186.5220
483 23.660000 187.6900 186.2039 186.2039
484 23.680000 187.6900 185.8864 185.8864
485 23.700000 190.4400 185.5693 185.5693
486 23.720000 190.4400 185.2529 185.2529
487 23.740000 187.6900 184.9369 184.9369
488 23.760000 187.6900 184.6215 184.6215
489 23.780000 187.6900 184.3067 184.3067
490 23.800000 187.6900 183.9924 183.9924
491 23.820000 187.6900 183.6787 183.6787
492 23.840000 184.9600 183.3655 183.3655
493 23.860000 187.6900 183.0529 183.0529
494 23.880000 184.9600 182.7407 182.7407
495 23.900000 184.9600 182.4292 182.4292
496 23.920000 184.9600 182.1182 182.1182
497 23.940000 187.6900 181.8078 181.8078
498 23.960000 184.9600 181.4978 181.4978
499 23.980000 184.9600 181.1885 181.1885
500 24.000000 184.9600 180.8797 180.8797
501 24.020000 184.9600 180.5714 180.5714
502 24.040000 184.9600 180.2637 180.2637
503 24.060000 182.2500 179.9563 179.9563
504 24.080000 182.2500 179.6497 179.6497
505 24.100000 182.2500 179.3436 179.3436
506 24.120000 179.5600 179.0380 179.0380
507 24.140000 179.5600 178.7329 178.7329
508 24.160000 179.5600 178.4284 178.4284
509 24.180000 179.5600 178.1244 178.1244
510 24.200000 179.5600 177.8210 177.8210
511 24.220000 179.5600 177.5180 177.5180
512 24.240000 182.2500 177.2157 177.2157
513 24.260000 182.2500 176.9138 176.9138
514 24.280000 179.5600 176.6125 176.6125
515 24.300000 179.5600 176.3118 176.3118
516 24.320000 179.5600 176.0115 176.0115
517 24.340000 176.8900 175.7118 175.7118
518 24.360000 179.5600 175.4126 175.4126
519 24.380000 179.5600 175.1139 175.1139
520 24.400000 176.8900 174.8159 174.8159
521 24.420000 176.8900 174.5183 174.5183
522 24.440000 176.8900 174.2212 174.2212
523 24.460000 176.8900 173.9247 173.9247
524 24.480000 176.8900 173.6287 173.6287
525 24.500000 176.8900 173.3331 173.3331
526 24.520000 174.2400 173.0383 173.0383
527 24.540000 174.2400 172.7438 172.7438
528 24.560000 171.6100 172.4499 172.4499
529 24.580000 171.6100 172.1565 172.1565
530 24.600000 171.6100 171.8636 171.8636
531 24.620000 171.6100 171.5713 171.5713
532 24.640000 171.6100 171.2795 171.2795
533 24.660000 171.6100 170.9882 170.9882
534 24.680000 171.6100 170.6974 170.6974
535 24.700000 171.6100 170.4072 170.4072
536 24.720000 169.0000 170.1175 170.1175
537 24.740000 171.6100 169.8282 169.8282
538 24.760000 171.6100 169.5396 169.5396
539 24.780000 171.6100 169.2514 169.2514
540 24.800000 169.0000 168.9638 168.9638
541 24.820000 169.0000 168.6767 168.6767
542 24.840000 169.0000 168.3901 168.3901
543 24.860000 169.0000 168.1039 168.1039
544 24.880000 171.6100 167.8183 167.8183
545 24.900000 169.0000 167.5333 167.5333
546 24.920000 169.0000 167.2487 167.2487
547 24.940000 169.0000 166.9647 166.9647
548 24.960000 169.0000 166.6811 166.6811
549 24.980000 171.6100 166.3981 166.3981
550 25.000000 169.0000 166.1156 166.1156
551 25.020000 166.4100 165.8336 165.8336
552 25.040000 163.8400 165.5522 165.5522
553 25.060000 166.4100 165.2713 165.2713
554 25.080000 169.0000 164.9908 164.9908
555 25.100000 166.4100 164.7109 164.7109
556 25.120000 166.4100 164.4314 164.4314
557 25.140000 163.8400 164.1525 164.1525
558 25.160000 166.4100 163.8740 163.8740
559 25.180000 161.2900 163.5962 163.5962
560 25.200000 163.8400 163.3187 163.3187
561 25.220000 163.8400 163.0418 163.0418
562 25.240000 163.8400 162.7655 162.7655
563 25.260000 163.8400 162.4896 162.4896
564 25.280000 163.8400 162.2141 162.2141
565 25.300000 161.2900 161.9393 161.9393
566 25.320000 161.2900 161.6648 161.6648
567 25.340000 163.8400 161.3910 161.3910
568 25.360000 163.8400 161.1176 161.1176
569 25.380000 161.2900 160.8448 160.8448
570 25.400000 163.8400 160.5724 160.5724
571 25.420000 163.8400 160.3005 160.3005
572 25.440000 161.2900 160.0292 160.0292
573 25.460000 163.8400 159.7583 159.7583
574 25.480000 161.2900 159.4878 159.4878
575 25.500000 158.7600 159.2180 159.2180
576 25.520000 158.7600 158.9487 158.9487
577 25.540000 158.7600 158.6798 158.6798
578 25.560000 158.7600 158.4114 158.4114
579 25.580000 158.7600 158.1435 158.1435
580 25.600000 158.7600 157.8761 157.8761
581 25.620000 158.7600 157.6092 157.6092
582 25.640000 156.2500 157.3428 157.3428
583 25.660000 158.7600 157.0769 157.0769
584 25.680000 158.7600 156.8115 156.8115
585 25.700000 158.7600 156.5465 156.5465
586 25.720000 156.2500 156.2821 156.2821
587 25.740000 156.2500 156.0182 156.0182
588 25.760000 156.2500 155.7547 155.7547
589 25.780000 156.2500 155.4917 155.4917
590 25.800000 153.7600 155.2292 155.2292
591 25.820000 156.2500 154.9672 154.9672
592 25.840000 153.7600 154.7058 154.7058
593 25.860000 153.7600 154.4448 154.4448
594 25.880000 156.2500 154.1842 154.1842
595 25.900000 153.7600 153.9242 153.9242
596 25.920000 151.2900 153.6646 153.6646
597 25.940000 153.7600 153.4056 153.4056
598 25.960000 153.7600 153.1470 153.1470
599 25.980000 151.2900 152.8889 152.8889
600 26.000000 153.7600 152.6313 152.6313
601 26.020000 153.7600 152.3742 152.3742
602 26.040000 151.2900 152.1175 152.1175
603 26.060000 151.2900 151.8614 151.8614
604 26.080000 151.2900 151.6056 151.6056
605 26.100000 153.7600 151.3504 151.3504
606 26.120000 153.7600 151.0957 151.0957
607 26.140000 153.7600 150.8414 150.8414
608 26.160000 153.7600 150.5877 150.5877
609 26.180000 151.2900 150.3344 150.3344
610 26.200000 151.2900 150.0816 150.0816
611 26.220000 148.8400 149.8292 149.8292
612 26.240000 148.8400 149.5774 149.5774
613 26.260000 151.2900 149.3260 149.3260
614 26.280000 148.8400 149.0751 149.0751
615 26.300000 148.8400 148.8247 148.8247
616 26.320000 148.8400 148.5748 148.5748
617 26.340000 146.4100 148.3253 148.3253
618 26.360000 148.8400 148.0763 148.0763
619 26.380000 148.8400 147.8277 147.8277
620 26.400000 148.8400 147.5796 147.5796
621 26.420000 146.4100 147.3321 147.3321
622 26.440000 148.8400 147.0850 147.0850
623 26.460000 146.4100 146.8383 146.8383
624 26.480000 146.4100 146.5921 146.5921
625 26.500000 146.4100 146.3465 146.3465
626 26.520000 146.4100 146.1012 146.1012
627 26.540000 146.4100 145.8564 145.8564
628 26.560000 146.4100 145.6122 145.6122
629 26.580000 144.0000 145.3683 145.3683
630 26.600000 146.4100 145.1250 145.1250
631 26.620000 144.0000 144.8820 144.8820
632 26.640000 144.0000 144.6397 144.6397
633 26.660000 144.0000 144.3977 144.3977
634 26.680000 144.0000 144.1562 144.1562
635 26.700000 144.0000 143.9152 143.9152
636 26.720000 144.0000 143.6746 143.6746
637 26.740000 144.0000 143.4344 143.4344
638 26.760000 144.0000 143.1948 143.1948
639 26.780000 144.0000 142.9556 142.9556
640 26.800000 144.0000 142.7168 142.7168
641 26.820000 144.0000 142.4786 142.4786
642 26.840000 144.0000 142.2408 142.2408
643 26.860000 141.6100 142.0035 142.0035
644 26.880000 139.2400 141.7666 141.7666
645 26.900000 141.6100 141.5302 142.5492
646 26.920000 141.6100 141.2942 142.3202
647 26.940000 141.6100 141.0587 142.0919
648 26.960000 141.6100 140.8236 141.8642
649 26.980000 141.6100 140.5890 142.1441
650 27.000000 139.2400 140.3549 141.9213
651 27.020000 139.2400 140.1212 141.6993
652 27.040000 139.2400 139.8880 141.4780
653 27.060000 139.2400 139.6552 141.2576
654 27.080000 139.2400 139.4229 141.0380
655 27.100000 139.2400 139.1910 140.8191
656 27.120000 139.2400 138.9595 140.6011
657 27.140000 139.2400 138.7286 140.3840
658 27.160000 139.2400 138.4981 140.1677
659 27.180000 136.8900 138.2680 139.9524
660 27.200000 136.8900 138.0385 139.7380
661 27.220000 136.8900 137.8092 139.5244
662 27.240000 136.8900 137.5805 139.3118
663 27.260000 139.2400 137.3522 139.1001
664 27.280000 136.8900 137.1244 138.8894
665 27.300000 136.8900 136.8971 138.6799
666 27.320000 134.5600 136.6702 138.4713
667 27.340000 136.8900 136.4436 138.2636
668 27.360000 136.8900 136.2176 138.0572
669 27.380000 139.2400 135.9921 137.8519
670 27.400000 136.8900 135.7669 137.6476
671 27.420000 136.8900 135.5422 137.4445
672 27.440000 134.5600 135.3180 137.2428
673 27.460000 136.8900 135.0942 137.0421
674 27.480000 136.8900 134.8708 136.8427
675 27.500000 134.5600 134.6478 136.6447
676 27.520000 136.8900 134.4254 136.4481
677 27.540000 134.5600 134.2033 136.2528
678 27.560000 136.8900 133.9817 136.0590
679 27.580000 136.8900 133.7605 135.8666
680 27.600000 134.5600 133.5398 135.6758
681 27.620000 134.5600 133.3195 135.4867
682 27.640000 134.5600 133.0996 135.2992
683 27.660000 134.5600 132.8802 135.1135
684 27.680000 134.5600 132.6613 134.9296
685 27.700000 134.5600 132.4428 134.7476
686 27.720000 136.8900 132.2247 134.5676
687 27.740000 136.8900 132.0070 134.3895
688 27.760000 136.8900 131.7898 134.2137
689 27.780000 134.5600 131.5730 134.0401
690 27.800000 134.5600 131.3566 133.8688
691 27.820000 136.8900 131.1407 133.7000
692 27.840000 136.8900 130.9252 133.5337
693 27.860000 134.5600 130.7101 133.3701
694 27.880000 132.2500 130.4956 133.2095
695 27.900000 134.5600 130.2813 133.0518
696 27.920000 132.2500 130.0676 132.8974
697 27.940000 134.5600 129.8542 132.7461
698 27.960000 134.5600 129.6413 132.5986
699 27.980000 132.2500 129.4289 132.4548
700 28.000000 134.5600 129.2168 132.3149
701 28.020000 136.8900 129.0052 132.1792
702 28.040000 134.5600 128.7939 132.0480
703 28.060000 134.5600 128.5833 131.9218
704 28.080000 134.5600 128.3729 131.8005
705 28.100000 136.8900 128.1630 131.6847
706 28.120000 132.2500 127.9535 131.5747
707 28.140000 132.2500 127.7444 131.4710
708 28.160000 134.5600 127.5358 131.3740
709 28.180000 132.2500 127.3276 131.2842
710 28.200000 132.2500 127.1198 131.2022
711 28.220000 134.5600 126.9124 131.1285
712 28.240000 132.2500 126.7054 131.0639
713 28.260000 132.2500 126.4989 131.0092
714 28.280000 132.2500 126.2928 130.9650
715 28.300000 132.2500 126.0872 130.9324
716 28.320000 132.2500 125.8820 130.9125
717 28.340000 132.2500 125.6770 130.9063
718 28.360000 132.2500 125.4727 130.9153
719 28.380000 132.2500 125.2687 130.9409
720 28.400000 132.2500 125.0651 130.9848
721 28.420000 132.2500 124.8619 131.0492
722 28.440000 134.5600 124.6591 131.1364
723 28.460000 132.2500 124.4568 131.2496
724 28.480000 132.2500 124.2548 131.3921
725 28.500000 134.5600 124.0534 131.5686
726 28.520000 132.2500 123.8523 131.7845
727 28.540000 134.5600 123.6517 132.0472
728 28.560000 134.5600 123.4514 132.3657
729 28.580000 134.5600 123.2515 132.7518
730 28.600000 134.5600 123.0521 133.2204
731 28.620000 134.5600 122.8530 133.7908
732 28.640000 136.8900 122.6545 134.4870
733 28.660000 136.8900 122.4562 135.3387
734 28.680000 139.2400 122.2585 136.3822
735 28.700000 141.6100 122.0611 137.6616
736 28.720000 139.2400 121.8641 139.2280
737 28.740000 144.0000 121.6676 141.1404
738 28.760000 146.4100 121.4714 143.4640
739 28.780000 146.4100 121.2757 146.2704
740 28.800000 153.7600 121.0803 149.6335
741 28.820000 153.7600 120.8854 153.6269
742 28.840000 161.2900 120.6909 158.3199
743 28.860000 166.4100 120.4968 164.2159
744 28.880000 171.6100 120.3030 170.4755
745 28.900000 176.8900 120.1097 177.5616
746 28.920000 182.2500 119.9168 185.4666
747 28.940000 190.4400 119.7243 194.3635
748 28.960000 198.8100 119.5322 203.7189
749 28.980000 207.3600 119.3406 213.5920
750 29.000000 216.0900 119.1493 223.7467
751 29.020000 225.0000 118.9584 233.8561
752 29.040000 234.0900 118.7679 243.5010
753 29.060000 243.3600 118.5778 252.1783
754 29.080000 249.6400 118.3882 259.3475
755 29.100000 259.2100 118.1989 264.5012
756 29.120000 262.4400 118.0100 267.2443
757 29.140000 265.6900 117.8215 267.3337
758 29.160000 265.6900 117.6334 264.7791
759 29.180000 265.6900 117.4456 259.7952
760 29.200000 262.4400 117.2584 252.7385
761 29.220000 252.8100 117.0715 244.0552
762 29.240000 246.4900 116.8850 234.2494
763 29.260000 234.0900 116.6989 223.8148
764 29.280000 219.0400 116.5131 213.1882
765 29.300000 207.3600 116.3278 202.7314
766 29.320000 190.4400 116.1429 192.7189
767 29.340000 176.8900 115.9585 183.3440
768 29.360000 163.8400 115.7743 174.7303
769 29.380000 166.4100 115.5905 166.9418
770 29.400000 158.7600 115.4072 159.9993
771 29.420000 153.7600 115.2241 153.8874
772 29.440000 148.8400 115.0416 148.5656
773 29.460000 144.0000 114.8595 143.9740
774 29.480000 136.8900 114.6777 140.0426
775 29.500000 134.5600 114.4963 136.6959
776 29.520000 129.9600 114.3152 133.8575
777 29.540000 129.9600 114.1346 131.4530
778 29.560000 129.9600 113.9544 129.4142
779 29.580000 127.6900 113.7745 127.6795
780 29.600000 125.4400 113.5951 126.1952
781 29.620000 125.4400 113.4161 124.9151
782 29.640000 123.2100 113.2373 123.8007
783 29.660000 121.0000 113.0590 122.8208
784 29.680000 121.0000 112.8811 121.9501
785 29.700000 121.0000 112.7035 121.1681
786 29.720000 121.0000 112.5264 120.4592
787 29.740000 121.0000 112.3496 119.8105
788 29.760000 118.8100 112.1732 119.2127
789 29.780000 118.8100 111.9973 118.6580
790 29.800000 116.6400 111.8217 118.1404
791 29.820000 116.6400 111.6464 117.6551
792 29.840000 116.6400 111.4715 117.1985
793 29.860000 116.6400 111.2971 116.7674
794 29.880000 116.6400 111.1229 116.3593
795 29.900000 114.4900 110.9492 115.9720
796 29.920000 114.4900 110.7759 115.6038
797 29.940000 114.4900 110.6029 115.2530
798 29.960000 114.4900 110.4304 114.9185
799 29.980000 114.4900 110.2581 114.5989
800 30.000000 114.4900 110.0863 114.2935
801 30.020000 112.3600 109.9149 114.0012
802 30.040000 112.3600 109.7438 113.7214
803 30.060000 114.4900 109.5731 113.4533
804 30.080000 110.2500 109.4028 113.1965
805 30.100000 112.3600 109.2328 112.9505
806 30.120000 112.3600 109.0633 112.7149
807 30.140000 112.3600 108.8940 112.4894
808 30.160000 110.2500 108.7252 112.2738
809 30.180000 110.2500 108.5567 112.0678
810 30.200000 112.3600 108.3886 111.8715
811 30.220000 112.3600 108.2209 111.6848
812 30.240000 112.3600 108.0536 111.5077
813 30.260000 110.2500 107.8866 111.3403
814 30.280000 110.2500 107.7199 111.1829
815 30.300000 112.3600 107.5538 111.0357
816 30.320000 112.3600 107.3878 110.8990
817 30.340000 110.2500 107.2224 110.7734
818 30.360000 110.2500 107.0572 110.6594
819 30.380000 110.2500 106.8924 110.5579
820 30.400000 108.1600 106.7281 110.4697
821 30.420000 108.1600 106.5640 110.3961
822 30.440000 108.1600 106.4003 110.3385
823 30.460000 108.1600 106.2370 110.2990
824 30.480000 108.1600 106.0741 110.2800
825 30.500000 108.1600 105.9115 110.2845
826 30.520000 108.1600 105.7494 110.3170
